Repository: prof-khaled/prof-khaled.github.io

# Prof. Dr. Khaled Fouad Khaled — Official Academic Website

نسخة GitHub المحدثة بتاريخ 23 يوليو 2026.

تتضمن النسخة 111 سجلًا في قائمة النشر العلمي، و18 مشروعًا بحثيًا ممولًا،
وقائمة موثقة لطلاب الماجستير والدكتوراه والباحثين المتعاونين، وصفحة مستقلة
للكتب والنشاط العلمي. تعرض الصور بنسب ثابتة باستخدام `object-fit: cover` لمنع
التمدد أو الضغط غير المتناسب.

الموقع الأكاديمي الرسمي للأستاذ الدكتور خالد فؤاد خالد، باللغتين العربية والإنجليزية.

## نسخة العمل وأدوات المالك

تحتوي جميع الصفحات في هذه النسخة على زر **Edit / تحرير**. يفتح الزر شريطًا
موحدًا لتعديل النصوص والعناوين والألوان والأحجام والقوائم والروابط والصور،
وإضافة كتل نصية أو حذفها، مع الحفظ المحلي وتنزيل ملف HTML المحدث. بعد انتهاء
مراجعة الموقع يمكن إزالة الأدوات من ملف `assets/site-public.js` لإنتاج النسخة
العامة النهائية.

يربط الموقع تلقائيًا أسماء جامعة عين شمس، وجامعة رايس، وجامعة الطائف، ومؤسسة
ويلش بمواقعها الرسمية عند ظهور هذه الأسماء في المحتوى.

## تحديث إحصاءات Google Scholar

تعرض كل صفحة بطاقة ثابتة للاستشهادات ومعامل هيرش، وتقرأ القيم من
`assets/scholar-stats.json`. تحاول آلية GitHub الموجودة في
`.github/workflows/update-scholar-stats.yml` تحديث الإحصاءات العامة يوميًا،
ويمكن تشغيلها يدويًا من تبويب **Actions**. بعد رفع الموقع لأول مرة، يجب تفعيل
GitHub Actions ومنح آلية العمل صلاحية القراءة والكتابة للمستودع.

قد يمنع Google Scholar الطلبات الآلية أحيانًا. في هذه الحالة تحتفظ الصفحة بآخر
قيم تم التحقق منها، وتظل البطاقة مرتبطة دائمًا بالملف الرسمي المباشر.

## صفحات الموقع

- `index.html` — فهرس الموقع وصفحة البداية الخاصة بـ GitHub Pages.
- `00-home-page.html` — الصفحة الرئيسية.
- `01-about-prof-khaled.html` — نبذة عن الأستاذ.
- `02-academic-career-education.html` — المسيرة الأكاديمية والتعليم.
- `03-research-scientific-expertise.html` — البحث العلمي والتخصصات.
- `04-publications.html` — المنشورات العلمية.
- `05-research-projects.html` — المشروعات البحثية.
- `06-research-group.html` — المجموعة البحثية والإشراف العلمي.
- `07-teaching-courses.html` — التدريس والمقررات والموارد التعليمية.
- `08-books-scientific-activity.html` — الكتب والنشاط العلمي.
- `GITHUB-UPLOAD-GUIDE-AR-EN.md` — دليل الرفع والتحديث.

يجب رفع مجلدات `images` و`assets` و`documents` مع ملفات HTML، مع الحفاظ على الأسماء والمواقع نفسها.

## تعديل صفحة منفردة

1. نزّل نسخة من المستودع أو افتح الملف المطلوب من GitHub.
2. عدّل ملف HTML مع عدم تغيير اسمه.
3. ارفع الملف المعدّل إلى مكانه نفسه داخل المستودع.
4. إذا أضفت صورة، ضعها داخل `images` واستخدم مسارًا نسبيًا مثل `images/photo.webp`.
5. انتظر دقيقة أو دقيقتين حتى تُحدّث GitHub Pages النسخة المنشورة.

## نشر الموقع على GitHub Pages

1. أنشئ مستودعًا جديدًا على GitHub.
2. ارفع **محتويات هذا المجلد** إلى المستوى الرئيسي للمستودع، وليس المجلد الخارجي نفسه.
3. افتح `Settings` ثم `Pages`.
4. في `Build and deployment` اختر `Deploy from a branch`.
5. اختر فرع `main` والمجلد `/(root)` ثم اضغط `Save`.
6. استخدم الرابط الذي تعرضه GitHub Pages بعد اكتمال النشر.

## ملاحظات مهمة

- جميع الروابط داخل الموقع نسبية، لذلك تعمل داخل مستودع مشروع GitHub Pages.
- هذه نسخة نشر نظيفة؛ حُذفت منها أدوات المالك والتحرير المحلي.
- لإجراء تعديل، عدّل ملف HTML المطلوب أو أرسله للمراجعة، ثم ارفعه إلى مكانه نفسه في المستودع.
- عداد الزيارات الحالي محلي على جهاز الزائر، وليس عدادًا عالميًا لجميع الزوار.
- تجنب تغيير أسماء الملفات أو المجلدات حتى لا تنكسر الروابط.
- احتفظ بنسخة احتياطية قبل استبدال أي صفحة منشورة.

## English

Upload the contents of this folder to the repository root. In GitHub, open **Settings → Pages**, choose **Deploy from a branch**, then select **main** and **/(root)**. Keep all filenames and relative folder paths unchanged.

File: COURSES/corrosion-inhibitors/index.html (part 1 of 2)
Corrosion Inhibitors | Prof. Dr. Khaled Fouad Khaled

Prof. Dr. Khaled Fouad KhaledOfficial Website · Academic Knowledge Hub · C02HomeKnowledge HubAcademic CoursesAI AssistanceENعEN+ع

Corrosion Inhibitors · Public academic course · English is the default view · Arabic and bilingual views are available above.
AI Course Assistanceالمساعدة الذكية للمقرر
Use the AI Course Assistant to interact with the course materials in NotebookLM. You can ask questions, request explanations, generate summaries, review key concepts, and explore topics based on the learning resources provided for this course.استخدم المساعد الذكي للمقرر للتفاعل مع مواد المقرر في NotebookLM. يمكنك طرح الأسئلة وطلب الشرح وإنشاء الملخصات ومراجعة المفاهيم الأساسية واستكشاف الموضوعات اعتماداً على مصادر التعلم المتاحة للمقرر.
AI Course Assistant ↗المساعد الذكي للمقرر ↗All AI Course Assistantsجميع المساعدين الذكيين
Note:ملاحظة: AI-generated responses should be used as a learning aid. Always verify important information against the official course materials and instructor guidance.ينبغي استخدام الإجابات التي يولدها الذكاء الاصطناعي كوسيلة مساعدة للتعلم، مع التحقق دائماً من المعلومات المهمة بالرجوع إلى مواد المقرر الرسمية وإرشادات المدرس.

Skip to content · انتقل إلى المحتوى

☰ Menu
KFK
Corrosion Inhibitorsمثبطات التآكل · CORR 442

Bilingual · ثنائيEnglishالعربية
A−A+
◐Print · طباعةSave PDF

Course navigation · التنقل

Home · الرئيسيةCourse specification · توصيف المقررAims & ILOs · الأهداف والمخرجات
○01 Introduction, Purpose, and Classification○02 Electrochemical Foundations○03 Adsorption at Metal–Solution Interfaces○04 Adsorption Isotherms and Thermodynamics○05 Anodic, Cathodic, Mixed, and Passivating Inhibitors○06 Organic Inhibitors and Molecular Structure○07 Inorganic Inhibitors and Oxyanion Passivation○08 Inhibitors in Acidic, Neutral, and Alkaline Media○09 Experimental Evaluation and Corrosion Monitoring○10 Industrial Applications○11 Green and Environmentally Acceptable Inhibitors○12 Selection, Formulation, Safety, and Corrosion-Management Design

Weekly plan · الخطة الأسبوعيةLaboratories · المختبراتInteractive tools · الأدواتAssessment · التقييمExam preparation · الاستعداد للاختبارFormulae & glossary · المعادلات والمصطلحاتSources & governance · المصادرQuality assurance · ضمان الجودة
Course progress · التقدم

0 / 12 modules

COMPLETE BILINGUAL UNIVERSITY COURSE · مقرر جامعي متكامل ثنائي اللغة
Corrosion Inhibitors
مثبطات التآكل

A rigorous learning environment covering electrochemical foundations, adsorption, passivation, organic and inorganic inhibitors, experimental evaluation, industrial application, environmental qualification, and corrosion-management design.

بيئة تعلم أكاديمية تغطي الأسس الكهروكيميائية والامتزاز والتخميل والمثبطات العضوية وغير العضوية والتقييم التجريبي والتطبيق الصناعي والتأهيل البيئي وتصميم إدارة التآكل.

Start the course · ابدأ المقررOpen tools · افتح الأدوات

12Modules · وحدات
6Laboratories · مختبرات
36Quiz items · أسئلة
3Credits · ساعات

Progress · التقدم

0 / 12 modules

COURSE SPECIFICATION · توصيف المقرر
Course description · وصف المقرر

This upper-level course develops the scientific and engineering basis for selecting, testing, applying, monitoring, and managing corrosion inhibitors. It treats inhibitors as part of a complete material–environment–process system and integrates quantitative electrochemistry, interfacial chemistry, industrial formulation, safety, and environmental evaluation.
يطور هذا المقرر المتقدم الأساس العلمي والهندسي لاختيار مثبطات التآكل واختبارها وتطبيقها ومراقبتها وإدارتها. ويتعامل مع المثبط بوصفه جزءاً من منظومة المادة والبيئة والعملية، ويجمع بين الكهروكيمياء الكمية وكيمياء السطح والصياغة الصناعية والسلامة والتقييم البيئي.

Course codeCORR 442 
Provisional — institutional verification required.

LevelUpper undergraduate / introductory postgraduate

Credits3 credits; 42–45 contact hours

Independent study75–90 hours

Duration15 teaching weeks

FormatBlended bilingual course

PrerequisitesGeneral chemistry, materials science, basic electrochemistry

InstitutionProvisional placeholder — verify locally

How to use this course · كيفية استخدام المقرر
Complete the diagnostic test in the assessment section.
Study modules in sequence; equations and essential content remain visible.
Use reveal controls for worked solutions after attempting the problem.
Complete the quick quiz and mark the module complete.
Use calculators only after writing the governing equation.
Use print/PDF controls to create a revision copy.
أكمل الاختبار التشخيصي في قسم التقييم.
ادرس الوحدات بالترتيب؛ تبقى المعادلات والمادة الأساسية ظاهرة.
اكشف الحلول بعد محاولة المسألة.
أكمل الاختبار السريع وحدد الوحدة كمكتملة.
استخدم الحاسبات بعد كتابة المعادلة الحاكمة.
استخدم الطباعة أو PDF لإنشاء نسخة مراجعة.

Source governance · حوكمة المصادرThe primary conceptual sequence follows Sastri [1]. Sastri [2] expands electrochemistry, adsorption, monitoring, industrial applications, and environmental testing. Flick [3] provides historical industrial formulation and application context. Original diagrams in this site are conceptual course drawings; no copyrighted textbook figures are embedded. Current product safety, availability, regulations, and supplier instructions must be verified before practice.
يتبع التسلسل المفاهيمي الأساسي مرجع ساستري [1]، ويوسع ساستري [2] الكهروكيمياء والامتزاز والمراقبة والتطبيقات والاختبارات البيئية، ويوفر فليك [3] سياقاً تاريخياً للصياغات والتطبيقات. الرسوم أصلية ومفاهيمية ولا تتضمن أشكال الكتب المحمية. يجب التحقق من السلامة والتوافر واللوائح وتعليمات المورد الحالية قبل التطبيق.

AIMS AND INTENDED LEARNING OUTCOMES · الأهداف ومخرجات التعلم
Course aims · أهداف المقرر

Develop a mechanistic and quantitative understanding of corrosion inhibition; build competence in testing and interpretation; and prepare students to design safe, monitored, economically and environmentally defensible industrial treatment programmes.
تطوير فهم آلي وكمي للتثبيط، وبناء الكفاءة في الاختبار والتفسير، وإعداد الطالب لتصميم برامج معالجة صناعية آمنة ومراقبة ومبررة اقتصادياً وبيئياً.

Intended learning outcomes · مخرجات التعلم المقصودة
Explain corrosion-inhibitor purpose, terminology, classification, and limitations.شرح غرض المثبط ومصطلحاته وتصنيفه وقيوده.
Apply electrochemical thermodynamics, kinetics, mixed-potential theory, and polarization methods.تطبيق الديناميكا والحركية الكهروكيميائية ونظرية الجهد المختلط وطرق الاستقطاب.
Analyze adsorption, surface coverage, isotherms, and thermodynamic parameters.تحليل الامتزاز والتغطية والمتساويات والمعلمات الديناميكية الحرارية.
Relate organic and inorganic inhibitor chemistry to interfacial mechanism.ربط كيمياء المثبطات العضوية وغير العضوية بآلية السطح.
Select inhibitors for acidic, neutral, alkaline, and multiphase environments.اختيار المثبطات للأوساط الحمضية والمتعادلة والقلوية ومتعددة الأطوار.
Design representative testing and monitoring programmes.تصميم برامج اختبار ومراقبة ممثلة.
Interpret mass-loss, polarization, LPR, EIS, residual, inspection, and surface-analysis data.تفسير فقد الكتلة والاستقطاب وLPR وEIS والمتبقي والفحص وتحليل السطح.
Calculate dose, injection rate, mass balance, efficiency, and basic economics.حساب الجرعات ومعدل الحقن وموازنة الكتلة والكفاءة والاقتصاد الأساسي.
Evaluate safety, toxicity, biodegradation, environmental fate, and waste.تقييم السلامة والسمية والتحلل الحيوي والمصير البيئي والنفايات.
Design an integrated industrial corrosion-inhibitor management plan.تصميم خطة صناعية متكاملة لإدارة مثبط التآكل.
Communicate technical reasoning in Arabic and English.التواصل التقني بالعربية والإنجليزية.
Identify uncertainty, evidence gaps, and conditions requiring requalification.تحديد عدم اليقين وفجوات الأدلة والحالات التي تستلزم إعادة التأهيل.

01

MODULE 01 · الوحدة 01
Introduction, Purpose, and Classification
المقدمة والغرض والتصنيف
3.5 hSource basis: [1, Ch. 1; 2, Ch. 1; 3, Preface and product framework]

Mark complete · أكمل الوحدة☆ Bookmark · حفظ

Learning outcomes
Define a corrosion inhibitor and distinguish inhibition from complete corrosion prevention.
Calculate inhibition efficiency and residual corrosion rate.
Classify inhibitors by mechanism, chemistry, phase, and application.
Recognize concentration, temperature, flow, safety, and compatibility limitations.
مخرجات التعلم
تعريف مثبط التآكل والتمييز بين التثبيط والمنع الكامل للتآكل.
حساب كفاءة التثبيط ومعدل التآكل المتبقي.
تصنيف المثبطات حسب الآلية والتركيب والطور والتطبيق.
تمييز قيود التركيز والحرارة والجريان والسلامة والتوافق.

A corrosion inhibitor is a substance that reduces the corrosion rate when present at a suitable concentration in a defined material–environment system. The definition is deliberately conditional: an inhibitor may be effective for carbon steel in hydrochloric acid and ineffective for aluminium in alkaline solution. It may also lose protection when diluted, heated, degraded, or prevented from reaching the surface.
مثبط التآكل مادة تقلل معدل التآكل عند وجودها بتركيز مناسب ضمن منظومة محددة من المادة والبيئة. والتعريف مشروط عمداً؛ فقد ينجح المثبط مع الفولاذ الكربوني في حمض الهيدروكلوريك ويفشل مع الألومنيوم في وسط قلوي، كما قد يفقد الحماية عند التخفيف أو التسخين أو التحلل أو عدم وصوله إلى السطح.
Industrial inhibition is therefore a controlled treatment rather than a property of a molecule alone. The engineer must specify the material, corrosive medium, active ingredient, dose, application method, monitoring strategy, and acceptable residual damage.
لذلك فإن التثبيط الصناعي معالجة مضبوطة وليس خاصية للجزيء وحده. يجب تحديد المادة والوسط والمادة الفعالة والجرعة وطريقة التطبيق والمراقبة ومقدار الضرر المتبقي المقبول.

Original course diagram supporting this module. Conceptual—not measured data.رسم أصلي للمقرر يدعم هذه الوحدة. مفاهيمي وليس بيانات مقاسة.
Core concepts · المفاهيم الأساسية
Purpose
الغرض
Reduce general corrosion, localized penetration, hydrogen generation, contamination, or damage during cleaning and storage.
تقليل التآكل العام أو الاختراق الموضعي أو تولد الهيدروجين أو التلوث أو الضرر أثناء التنظيف والتخزين.
Classification
التصنيف
Useful schemes include anodic/cathodic/mixed; organic/inorganic; adsorption/passivation/precipitation/scavenging; and continuous/batch/temporary application.
تشمل المخططات المفيدة: أنودي/كاثودي/مختلط، عضوي/غير عضوي، امتزاز/تخميل/ترسيب/إزالة متفاعل، وتطبيق مستمر/دُفعي/مؤقت.
Critical concentration
التركيز الحرج
Below a minimum protective concentration the treatment may be ineffective; underdosed passivators may intensify localized attack.
قد تكون المعالجة غير فعالة تحت الحد الأدنى، وقد تزيد الجرعة الناقصة من المثبط المخمّل التآكل الموضعي.
Residual rate
المعدل المتبقي
A large percentage reduction can still leave an unacceptable absolute corrosion rate when the blank rate is high.
قد تترك النسبة العالية من الخفض معدل تآكل مطلقاً غير مقبول عندما يكون المعدل المرجعي مرتفعاً.
System compatibility
توافق المنظومة
The inhibitor must not cause scale, foam, emulsion, residue, material attack, process contamination, or unacceptable waste.
يجب ألا يسبب المثبط قشوراً أو رغوة أو مستحلباً أو بقايا أو هجوماً على مواد أخرى أو تلوثاً للعملية أو نفايات غير مقبولة.

Key relationships · العلاقات الأساسية
Equation · المعادلة	Meaning · المعنى	
IE(%) = ((CR₀ − CRᵢ) / CR₀) × 100	Inhibition efficiency from corrosion rates.كفاءة التثبيط من معدلات التآكل.	
CRᵢ = CR₀(1 − IE/100)	Residual rate corresponding to a stated efficiency.معدل التآكل المتبقي الموافق لكفاءة محددة.	
m = C V	Basic dose relationship using consistent units.علاقة الجرعة الأساسية بوحدات متسقة.	

Worked example · مثال محلولA blank rate is 2.40 mm y⁻¹ and the inhibited rate is 0.36 mm y⁻¹. IE = (2.40−0.36)/2.40×100 = 85%. If the allowable rate is 0.20 mm y⁻¹, the treatment still fails the acceptance criterion despite its high efficiency.
معدل الحالة المرجعية 2.40 مم/سنة والمعدل بوجود المثبط 0.36 مم/سنة. تكون الكفاءة 85%. إذا كان الحد المسموح 0.20 مم/سنة فإن المعالجة لا تزال غير مقبولة رغم الكفاءة العالية.

Common misconception · مفهوم خاطئMisconception: “More inhibitor is always better.” Correction: overdosing can cause precipitation, foaming, contamination, cost, and environmental loading.
مفهوم خاطئ: «زيادة المثبط أفضل دائماً». التصحيح: قد تسبب الجرعة الزائدة ترسيباً ورغوة وتلوثاً وتكلفة وعبئاً بيئياً.

Learning activity · نشاط تعلمCreate a one-page material–environment–inhibitor definition for an assigned system and list the minimum evidence needed before claiming successful inhibition.
أنشئ تعريفاً من صفحة واحدة لمنظومة المادة–البيئة–المثبط وحدد الحد الأدنى من الأدلة المطلوبة قبل ادعاء نجاح التثبيط.

Quick mastery check · تحقق سريع من الإتقان
Which statement is most accurate?أي عبارة أدق؟An inhibitor always stops corrosion.المثبط يوقف التآكل دائماً.An inhibitor reduces corrosion under defined conditions.المثبط يقلل التآكل ضمن شروط محددة.An inhibitor is always organic.المثبط عضوي دائماً.Check · تحقق

An 80% efficient treatment applied to a 10 mm y⁻¹ blank leaves:معالجة كفاءتها 80% لمعدل مرجعي 10 مم/سنة تترك:0.2 mm y⁻¹0.2 مم/سنة2 mm y⁻¹2 مم/سنة8 mm y⁻¹8 مم/سنةCheck · تحقق

Which item is not sufficient by itself?أي عنصر غير كافٍ بمفرده؟Measured inhibitor residualقياس المتبقي من المثبطCorrosion-rate evidenceدليل معدل التآكلLocalized-corrosion inspectionفحص التآكل الموضعيCheck · تحقق

Next · التالي →

02

MODULE 02 · الوحدة 02
Electrochemical Foundations
الأسس الكهروكيميائية
4 hSource basis: [1, electrochemical principles; 2, Ch. 2]

Mark complete · أكمل الوحدة☆ Bookmark · حفظ

Learning outcomes
Write coupled anodic and cathodic reactions.
Explain corrosion potential, polarization, and mixed-potential theory.
Use Nernst, Tafel, and Stern–Geary relationships correctly.
Interpret how anodic, cathodic, and mixed inhibitors alter polarization behaviour.
مخرجات التعلم
كتابة التفاعلات الأنودية والكاثودية المقترنة.
شرح جهد التآكل والاستقطاب ونظرية الجهد المختلط.
استخدام علاقات نرنست وتافل وسترن–جيري بصورة صحيحة.
تفسير أثر المثبطات الأنودية والكاثودية والمختلطة في منحنيات الاستقطاب.

Aqueous corrosion requires oxidation and reduction to proceed simultaneously. At an anodic region the metal releases electrons; at a cathodic region a species such as H⁺ or O₂ consumes them. The freely corroding potential is the mixed potential at which total anodic and cathodic currents balance.
يتطلب التآكل المائي حدوث الأكسدة والاختزال معاً. يطلق المعدن الإلكترونات في المنطقة الأنودية وتستهلكها أنواع مثل +H أو O₂ في المنطقة الكاثودية. جهد التآكل الحر هو الجهد المختلط الذي تتوازن عنده التيارات الأنودية والكاثودية الكلية.
An inhibitor reduces corrosion by changing one or more partial reactions, mass-transfer conditions, interfacial structure, or passive-film stability. A potential shift alone is not a corrosion-rate measurement; the current at the intersection and supporting evidence are required.
يخفض المثبط التآكل بتغيير تفاعل جزئي أو أكثر أو انتقال الكتلة أو البنية البينية أو ثبات الغشاء المخمّل. ولا يعد تغير الجهد وحده قياساً لمعدل التآكل؛ بل يلزم تيار التقاطع وأدلة مساندة.

Original course diagram supporting this module. Conceptual—not measured data.رسم أصلي للمقرر يدعم هذه الوحدة. مفاهيمي وليس بيانات مقاسة.
Core concepts · المفاهيم الأساسية
Mixed potential
الجهد المختلط
The corrosion potential satisfies Σiₐ = Σ|i꜀|. The corresponding current density is related to the corrosion rate.
يحقق جهد التآكل Σiₐ = Σ|i꜀|، وترتبط كثافة التيار عند التقاطع بمعدل التآكل.
Polarization
الاستقطاب
Activation, concentration, and ohmic polarization displace an electrode from equilibrium and control the measured current.
يزيح استقطاب التنشيط أو التركيز أو المقاومة الأومية القطب عن الاتزان ويتحكم في التيار المقاس.
Tafel behaviour
سلوك تافل
In suitable activation-controlled regions, overpotential varies linearly with log current. Inhibitor films may make clear Tafel regions unavailable.
في مجالات تنشيط مناسبة تتغير زيادة الجهد خطياً مع لوغاريتم التيار، وقد تمنع أغشية المثبط ظهور مجال تافل واضح.
LPR
المقاومة الخطية
A small perturbation near E_corr gives Rₚ = dE/di; the Stern–Geary constant converts Rₚ to i_corr.
يعطي الاضطراب الصغير قرب جهد التآكل Rₚ = dE/di، ويحول ثابت سترن–جيري Rₚ إلى i_corr.
Oxygen transport
انتقال الأكسجين
In aerated neutral water, oxygen reduction may reach a diffusion-limited current controlled by concentration, diffusivity, and boundary-layer thickness.
في الماء المتعادل المهواة قد يصل اختزال الأكسجين إلى تيار محدود بالانتشار تتحكم فيه التراكيز والانتشار وسمك طبقة الانتشار.

Key relationships · العلاقات الأساسية
Equation · المعادلة	Meaning · المعنى	
E = E° − (RT/nF) ln Q	Nernst equation for equilibrium potential.معادلة نرنست لجهد الاتزان.	
η = β log(i/i₀)	Tafel form in an activation-controlled region.صيغة تافل في مجال محكوم بالتنشيط.	
i_corr = B/Rₚ	Stern–Geary relationship.علاقة سترن–جيري.	

Worked example · مثال محلولWith B = 0.026 V and Rₚ = 25,000 Ω·cm², i_corr = 1.04×10⁻⁶ A·cm⁻² = 1.04 μA·cm⁻². If inhibitor addition raises Rₚ while B remains approximately valid, the estimated uniform corrosion current decreases.
عند B = 0.026 فولت وRₚ = 25000 أوم·سم² تكون i_corr = 1.04 ميكروأمبير/سم². إذا رفعت إضافة المثبط Rₚ وبقي B صالحاً تقريباً فإن تيار التآكل المنتظم المقدر ينخفض.

Common misconception · مفهوم خاطئMisconception: “A noble shift in E_corr proves protection.” Correction: the shift may also result from an accelerated cathodic reaction or an oxidizing contaminant.
مفهوم خاطئ: «الانزياح نحو جهد أنبل يثبت الحماية». التصحيح: قد ينتج أيضاً من تسارع التفاعل الكاثودي أو وجود ملوث مؤكسد.

Learning activity · نشاط تعلمUse the interactive polarization simulator to compare equal-current reduction with anodic, cathodic, and small potential shifts. Explain why the classification remains preliminary.
استخدم محاكي الاستقطاب لمقارنة خفض التيار مع انزياحات أنودية وكاثودية وصغيرة، واشرح سبب بقاء التصنيف أولياً.

Quick mastery check · تحقق سريع من الإتقان
At E_corr, what balances?ما الذي يتوازن عند جهد التآكل؟Anodic and cathodic total currentsالتيارات الأنودية والكاثودية الكليةTemperature and pressureالحرارة والضغطMass and volumeالكتلة والحجمCheck · تحقق

A larger Rₚ generally indicates:تشير Rₚ الأكبر عادةً إلى:Higher uniform corrosion currentتيار تآكل منتظم أعلىLower uniform corrosion currentتيار تآكل منتظم أقلGuaranteed absence of pitsضمان غياب الحفرCheck · تحقق

Potential shift alone provides:يوفر تغير الجهد وحده:A complete inhibitor classificationتصنيفاً كاملاً للمثبطUseful but incomplete evidenceدليلاً مفيداً لكنه غير كاملA direct wall-thickness lossفقد السماكة مباشرةًCheck · تحقق

← Previous · السابقNext · التالي →

03

MODULE 03 · الوحدة 03
Adsorption at Metal–Solution Interfaces
الامتزاز عند السطح الفاصل بين المعدن والمحلول
4 hSource basis: [1, adsorption and inhibitor stability; 2, Ch. 3]

Mark complete · أكمل الوحدة☆ Bookmark · حفظ

Learning outcomes
Explain surface coverage and competitive adsorption.
Compare physisorption and chemisorption without rigid oversimplification.
Relate donor atoms, charge, molecular orientation, and hydrophobicity to film formation.
Identify direct and indirect evidence for an adsorbed inhibitor film.
مخرجات التعلم
شرح التغطية السطحية والامتزاز التنافسي.
مقارنة الامتزاز الفيزيائي والكيميائي دون تبسيط جامد.
ربط الذرات المانحة والشحنة واتجاه الجزيء وكراهية الماء بتكوين الغشاء.
تحديد الأدلة المباشرة وغير المباشرة على غشاء المثبط الممتز.

Adsorption places inhibitor species at the metal–solution interface, where a small amount of material can influence a large electrochemical area. The adsorbed layer may block active sites, displace interfacial water, alter the double layer, reduce charge transfer, or participate in a more complex oxide–organic film.
يضع الامتزاز أنواع المثبط عند السطح الفاصل بين المعدن والمحلول، حيث يمكن لكمية صغيرة أن تؤثر في مساحة كهروكيميائية كبيرة. وقد تحجب الطبقة المواقع النشطة أو تزح الماء البيني أو تغير الطبقة المزدوجة أو تخفض انتقال الشحنة أو تدخل في غشاء معقد من الأكسيد والمادة العضوية.
The species present at the surface may differ from the material added to the bulk solution. Protonation, complexation, hydrolysis, competitive anion adsorption, and corrosion-product reactions must therefore be considered.
قد تختلف الأنواع الموجودة على السطح عن المادة المضافة للمحلول؛ لذلك يجب مراعاة البروتنة والتعقيد والتحلل المائي وامتزاز الأنيونات المنافسة وتفاعلات نواتج التآكل.

Original course diagram supporting this module. Conceptual—not measured data.رسم أصلي للمقرر يدعم هذه الوحدة. مفاهيمي وليس بيانات مقاسة.
Core concepts · المفاهيم الأساسية
Surface coverage
التغطية السطحية
θ ranges from 0 to 1 and is often estimated from corrosion-rate reduction, although this is a model-dependent approximation.
تتراوح θ بين 0 و1 وتقدر كثيراً من خفض معدل التآكل، وهو تقريب يعتمد على النموذج.
Physical adsorption
الامتزاز الفيزيائي
Electrostatic and dispersion interactions are usually less surface-specific and often more reversible.
تعتمد التآثرات الكهروستاتيكية وقوى التشتت عادةً على خصوصية سطحية أقل وتكون أكثر عكوسية.
Chemical adsorption
الامتزاز الكيميائي
Electron donation, back-donation, or coordinate interaction may produce stronger, more specific bonding.
قد يؤدي منح الإلكترونات أو الارتداد الإلكتروني أو التناسق إلى روابط أقوى وأكثر خصوصية.
Molecular orientation
اتجاه الجزيء
Planar molecules may cover broad areas; bulky substituents can hinder close packing; long chains can improve barrier character but reduce solubility.
قد تغطي الجزيئات المستوية مساحة كبيرة، وتعيق البدائل الضخمة الرص المحكم، وتحسن السلاسل الطويلة الحاجز لكنها قد تقلل الذوبانية.
Competition and synergy
التنافس والتآزر
Chloride, water, corrosion products, and co-inhibitors compete for sites. An adsorbed anion can sometimes bridge a protonated organic cation to the surface.
يتنافس الكلوريد والماء ونواتج التآكل والمثبطات المشاركة على المواقع، وقد يعمل الأنيون الممتز جسراً لكاتيون عضوي مبرتن.

Key relationships · العلاقات الأساسية
Equation · المعادلة	Meaning · المعنى	
θ ≈ (CR₀ − CRᵢ)/CR₀	Common estimate of surface coverage from rate reduction.تقدير شائع للتغطية السطحية من خفض المعدل.	
Inh_(aq) ⇌ Inh_(ads)	Dynamic adsorption–desorption equilibrium.اتزان ديناميكي بين الامتزاز والانفصال.	
ΔG_ads = ΔH_ads − TΔS_ads	Thermodynamic relationship for adsorption.العلاقة الديناميكية الحرارية للامتزاز.	

Worked example · مثال محلولIf the blank current density is 100 μA·cm⁻² and the inhibited value is 25 μA·cm⁻², θ ≈ 0.75. This does not prove that exactly 75% of geometric area contains a uniform monolayer; it is an electrochemical estimate under the chosen model.
إذا كانت كثافة التيار المرجعية 100 ميكروأمبير/سم² وبوجود المثبط 25 ميكروأمبير/سم² فإن θ ≈ 0.75. ولا يثبت ذلك أن 75% تماماً من المساحة الهندسية مغطاة بطبقة أحادية متجانسة؛ بل هو تقدير كهروكيميائي وفق النموذج.

Common misconception · مفهوم خاطئMisconception: “Nitrogen always adsorbs better than oxygen.” Correction: accessibility, protonation, surface state, solvent, and molecular architecture may reverse simple donor-atom trends.
مفهوم خاطئ: «النيتروجين يمتز دائماً أفضل من الأكسجين». التصحيح: قد تعكس الإتاحة والبروتنة وحالة السطح والمذيب وبنية الجزيء الاتجاه البسيط.

Learning activity · نشاط تعلمSketch two plausible orientations for a heterocyclic inhibitor and predict how steric bulk and protonation would change surface coverage.
ارسم اتجاهين محتملين لمثبط حلقي غير متجانس وتنبأ بأثر الضخامة الفراغية والبروتنة في التغطية السطحية.

Quick mastery check · تحقق سريع من الإتقان
θ = 0.8 is best interpreted as:أفضل تفسير لـ θ = 0.8 هو:An estimated high surface coverage under the modelتغطية سطحية مرتفعة مقدرة وفق النموذجExactly 80 moleculesثمانون جزيئاً تماماًProof of chemisorptionإثبات الامتزاز الكيميائيCheck · تحقق

Which may reduce adsorption?ما الذي قد يقلل الامتزاز؟Competitive ionsالأيونات المنافسةAccessible donor atomsالذرات المانحة المتاحةFavourable surface chargeالشحنة السطحية الملائمةCheck · تحقق

Physisorption and chemisorption:الامتزاز الفيزيائي والكيميائي:Can coexistيمكن أن يحدثا معاًAre mutually impossibleيستحيل اجتماعهماAre determined only by temperatureتحددهما الحرارة وحدهاCheck · تحقق

← Previous · السابقNext · التالي →

04

MODULE 04 · الوحدة 04
Adsorption Isotherms and Thermodynamics
متساويات الامتزاز والديناميكا الحرارية
4 hSource basis: [1, adsorption models and chemical principles; 2, Ch. 3]

Mark complete · أكمل الوحدة☆ Bookmark · حفظ

Learning outcomes
Fit and interpret Langmuir and alternative adsorption models.
Calculate K_ads and standard adsorption free energy with consistent standard states.
Distinguish adsorption thermodynamics from corrosion activation parameters.
Evaluate fit quality, uncertainty, and model limitations.
مخرجات التعلم
ملاءمة وتفسير نموذج لانغموير والنماذج البديلة.
حساب K_ads وطاقة غيبس القياسية للامتزاز مع حالات قياسية متسقة.
التمييز بين ديناميكا الامتزاز ومعلمات تنشيط التآكل.
تقييم جودة الملاءمة وعدم اليقين وقيود النموذج.

An adsorption isotherm relates surface coverage to equilibrium inhibitor concentration at fixed temperature. It is a model of interfacial occupancy, not a decorative line fit. Each model contains assumptions about site uniformity, interaction among adsorbates, multilayer behaviour, and concentration dependence.
تربط متساوية الامتزاز التغطية السطحية بتركيز المثبط عند الاتزان ودرجة حرارة ثابتة. وهي نموذج لإشغال السطح وليست ملاءمة خطية زخرفية. يحتوي كل نموذج على افتراضات عن تجانس المواقع والتآثر بين الجزيئات والطبقات المتعددة واعتماد السلوك على التركيز.
A strong regression coefficient is useful but does not establish that the model is physically unique. Parameter plausibility, residual structure, uncertainty, surface evidence, and comparison with alternative models are required.
معامل الانحدار القوي مفيد لكنه لا يثبت تفرد النموذج فيزيائياً. يلزم فحص معقولية المعلمات وبنية البواقي وعدم اليقين والأدلة السطحية ومقارنة النماذج البديلة.

Original course diagram supporting this module. Conceptual—not measured data.رسم أصلي للمقرر يدعم هذه الوحدة. مفاهيمي وليس بيانات مقاسة.
Core concepts · المفاهيم الأساسية
Langmuir
لانغموير
Assumes equivalent sites, monolayer occupancy, and no significant lateral interaction in its ideal form.
يفترض في صورته المثالية مواقع متكافئة وطبقة أحادية وعدم وجود تآثر جانبي مهم.
Temkin and Frumkin
تمكن وفرومكن
Represent changing adsorption energy or lateral interactions more explicitly.
يمثلان تغير طاقة الامتزاز أو التآثرات الجانبية بصورة أوضح.
Freundlich
فريندلش
An empirical heterogeneous-surface relationship; useful over limited concentration ranges.
علاقة تجريبية لسطح غير متجانس، تفيد ضمن مجال تركيز محدود.
Nonlinear fitting
الملاءمة غير الخطية
Often avoids distortions introduced by linearization and allows direct residual analysis.
تتجنب غالباً تشوهات التحويل الخطي وتسمح بتحليل البواقي مباشرةً.
Standard states
الحالات القياسية
K must be made dimensionless or handled through an explicit standard-state convention before calculating ΔG°.
يجب جعل K بلا أبعاد أو اعتماد اتفاق صريح للحالة القياسية قبل حساب ΔG°.

Key relationships · العلاقات الأساسية
Equation · المعادلة	Meaning · المعنى	
C/θ = 1/K_ads + C	Linear Langmuir form.الصيغة الخطية لمتساوية لانغموير.	
ΔG°_ads = −RT ln K_ads	Standard adsorption free energy for a dimensionless K.طاقة غيبس القياسية للامتزاز عندما يكون K بلا أبعاد.	
ln K_ads = −ΔH°_ads/(RT) + ΔS°_ads/R	Van’t Hoff relationship.علاقة فانت هوف.	

Worked example · مثال محلولA Langmuir intercept of 0.020 L·mmol⁻¹ gives K_ads = 50 mmol·L⁻¹ in the reciprocal concentration convention. The constant must be converted using a consistent standard state before insertion into a logarithm for ΔG°.
يعطي الجزء المقطوع 0.020 لتر/مليمول قيمة K_ads = 50 لتر/مليمول وفق اتفاق مقلوب التركيز. ويجب تحويل الثابت وفق حالة قياسية متسقة قبل إدخاله في اللوغاريتم لحساب ΔG°.

Common misconception · مفهوم خاطئMisconception: “R² = 0.999 proves Langmuir adsorption.” Correction: it proves only that the chosen transformed data are nearly linear.
مفهوم خاطئ: «R² = 0.999 يثبت امتزاز لانغموير». التصحيح: يثبت فقط أن البيانات المحولة المختارة شبه خطية.

Learning activity · نشاط تعلمFit the same coverage dataset to Langmuir and Freundlich forms, inspect residuals, and write a one-paragraph model-selection argument.
لائم بيانات التغطية نفسها لنموذجي لانغموير وفريندلش، وافحص البواقي، واكتب حجة قصيرة لاختيار النموذج.

Quick mastery check · تحقق سريع من الإتقان
The Langmuir intercept equals:يساوي الجزء المقطوع في لانغموير:1/K_ads1/K_adsK_adsK_adsθθCheck · تحقق

A negative ΔG°_ads indicates:تشير ΔG°_ads السالبة إلى:Thermodynamically favourable adsorptionامتزاز ملائم ديناميكياً حرارياًGuaranteed chemisorptionضمان الامتزاز الكيميائيZero corrosionانعدام التآكلCheck · تحقق

Best model selection uses:أفضل اختيار للنموذج يستخدم:R² onlyR² فقطFit, residuals, parameter plausibility, and surface evidenceالملاءمة والبواقي ومعقولية المعلمات والأدلة السطحيةThe steepest graphأشد رسم انحداراًCheck · تحقق

← Previous · السابقNext · التالي →

05

MODULE 05 · الوحدة 05
Anodic, Cathodic, Mixed, and Passivating Inhibitors
المثبطات الأنودية والكاثودية والمختلطة والمخمِّلة
4 hSource basis: [1, electrochemical and chemical aspects; 2, mechanisms and applications]

Mark complete · أكمل الوحدة☆ Bookmark · حفظ

Learning outcomes
Classify inhibitors from polarization evidence.
Explain active–passive transitions, critical current, and passive current.
Recognize localized-corrosion risk from underdosed anodic passivators.
Compare oxygen scavenging, cathodic precipitation, and mixed organic filming.
مخرجات التعلم
تصنيف المثبطات من أدلة الاستقطاب.
شرح الانتقال من النشاط إلى التخميل والتيار الحرج وتيار التخميل.
تمييز خطر التآكل الموضعي الناتج من نقص جرعة المخمّل الأنودي.
مقارنة إزالة الأكسجين والترسيب الكاثودي والتغليف العضوي المختلط.

Anodic inhibitors reduce metal dissolution or stabilize passivity. Cathodic inhibitors slow hydrogen evolution, oxygen reduction, or transport of a cathodic reactant. Mixed inhibitors affect both branches. These labels describe electrochemical response, not merely chemical composition.
تخفض المثبطات الأنودية ذوبان المعدن أو تثبت التخميل، وتبطئ المثبطات الكاثودية تطور الهيدروجين أو اختزال الأكسجين أو انتقال متفاعل كاثودي، بينما تؤثر المثبطات المختلطة في الفرعين. تصف هذه الأسماء الاستجابة الكهروكيميائية لا التركيب الكيميائي فقط.
Passivating inhibitors require special control because an insufficient dose can protect most of the surface while leaving a small active area that carries a high anodic current density. Average corrosion measurements may then appear acceptable while pits deepen.
تتطلب المخمّلات ضبطاً خاصاً لأن الجرعة غير الكافية قد تحمي معظم السطح وتترك مساحة نشطة صغيرة تحمل كثافة تيار أنودية مرتفعة. وقد يبدو متوسط التآكل مقبولاً بينما تتعمق الحفر.

Original course diagram supporting this module. Conceptual—not measured data.رسم أصلي للمقرر يدعم هذه الوحدة. مفاهيمي وليس بيانات مقاسة.
Core concepts · المفاهيم الأساسية
Anodic control
التحكم الأنودي
Shifts the anodic branch toward lower current and may raise the potential into a passive region.
يزيح الفرع الأنودي نحو تيار أقل وقد يرفع الجهد إلى مجال التخميل.
Cathodic control
التحكم الكاثودي
Reduces cathodic kinetics or reactant transport; examples include precipitation at cathodic sites and oxygen scavenging.
يخفض حركية التفاعل الكاثودي أو انتقال متفاعله؛ ومن أمثلته الترسيب في المواقع الكاثودية وإزالة الأكسجين.
Mixed inhibition
التثبيط المختلط
Substantial reductions in both branches often produce a small E_corr shift with a large i_corr decrease.
يؤدي الخفض الواضح في الفرعين غالباً إلى انزياح صغير في جهد التآكل مع انخفاض كبير في تياره.
Passivation
التخميل
The active–passive curve contains i_crit and a lower i_pass; stability also depends on breakdown and repassivation.
يحتوي منحنى النشاط–التخميل على i_crit وi_pass الأقل، ويعتمد الثبات أيضاً على الانهيار وإعادة التخميل.
Localized risk
الخطر الموضعي
Chloride, crevices, deposits, and insufficient passivator concentration can destabilize an otherwise low-current passive surface.
قد يزعزع الكلوريد والشقوق والرواسب ونقص جرعة المخمّل سطحاً مخملاً منخفض التيار.

Key relationships · العلاقات الأساسية
Equation · المعادلة	Meaning · المعنى	
i_pass ≪ i_active	Current reduction in the passive condition.انخفاض التيار في حالة التخميل.	
i_L = nFDC/δ	Diffusion-limited cathodic current.التيار الكاثودي المحدود بالانتشار.	
2SO₃²⁻ + O₂ → 2SO₄²⁻	Simplified sulfite oxygen-scavenging reaction.تفاعل مبسط لإزالة الأكسجين بالسلفيت.	

Worked example · مثال محلولA blank i_corr of 120 μA·cm⁻² falls to 18 μA·cm⁻² while E_corr shifts only −15 mV. IE = 85%; the small potential shift and suppression of both branches would support a preliminary mixed classification.
ينخفض i_corr من 120 إلى 18 ميكروأمبير/سم² مع انزياح جهد −15 ملي فولت فقط. تكون الكفاءة 85%، ويدعم الانزياح الصغير وخفض الفرعين تصنيفاً أولياً مختلطاً.

Common misconception · مفهوم خاطئMisconception: “A universal potential-shift threshold classifies every inhibitor.” Correction: classification should use the full polarization response and system-specific evidence.
مفهوم خاطئ: «حد انزياح جهدي عالمي يصنف كل مثبط». التصحيح: يجب استخدام استجابة الاستقطاب الكاملة وأدلة المنظومة.

Learning activity · نشاط تعلمGiven three polarization datasets, classify the dominant effect, identify uncertainty, and propose one surface method to test the film hypothesis.
صنف الأثر الغالب لثلاث مجموعات من بيانات الاستقطاب وحدد عدم اليقين واقترح طريقة سطحية لاختبار فرضية الغشاء.

Quick mastery check · تحقق سريع من الإتقان
Underdosed passivators may:قد تؤدي جرعة المخمّل الناقصة إلى:Concentrated localized anodic currentتيار أنودي موضعي مركزGuaranteed uniform protectionحماية منتظمة مضمونةNo changeعدم تغيرCheck · تحقق

i_pass describes:يصف i_pass:Passive-region currentتيار مجال التخميلCritical temperatureالحرارة الحرجةSolution resistanceمقاومة المحلولCheck · تحقق

An oxygen scavenger is principally:ماص الأكسجين أساساً:Cathodic environmental controlتحكم بيئي كاثوديAnodic metal alloyingإضافة سبائكية أنوديةA coating pigment onlyصبغة طلاء فقطCheck · تحقق

← Previous · السابقNext · التالي →

06

MODULE 06 · الوحدة 06
Organic Inhibitors and Molecular Structure
المثبطات العضوية والبنية الجزيئية
4 hSource basis: [1, chemical and quantum aspects; 2, organic mechanisms; 3, formulation families]

Mark complete · أكمل الوحدة☆ Bookmark · حفظ

Learning outcomes
Relate functional groups, donor atoms, aromaticity, planarity, and chain length to inhibition.
Calculate protonation ratios and basic quantum descriptors.
Explain the roles of solubility, aggregation, temperature stability, and formulation.
Evaluate structure–activity claims without treating computed descriptors as proof.
مخرجات التعلم
ربط المجموعات الوظيفية والذرات المانحة والعطرية والاستواء وطول السلسلة بالتثبيط.
حساب نسب البروتنة والواصفات الكمية الأساسية.
شرح أدوار الذوبانية والتجمع والثبات الحراري والصياغة.
تقييم ادعاءات العلاقة بين البنية والنشاط دون اعتبار الحسابات إثباتاً.

Organic inhibitors often combine a polar surface-active region with an aromatic body or hydrophobic chain. Nitrogen, sulfur, oxygen, and phosphorus atoms; π systems; charge; and molecular geometry influence adsorption, but performance also depends on speciation, solvent, oxide condition, and transport.
تجمع المثبطات العضوية غالباً بين جزء قطبي نشط سطحياً وجسم عطري أو سلسلة كارهة للماء. تؤثر ذرات النيتروجين والكبريت والأكسجين والفوسفور والأنظمة π والشحنة والهندسة الجزيئية في الامتزاز، لكن الأداء يعتمد أيضاً على الأنواع الكيميائية والمذيب وحالة الأكسيد والانتقال.
The best molecule on a quantum-chemical ranking can fail as a product if it is insoluble, unstable, highly toxic, incompatible, or unable to reach the water-wet surface. Formulation converts molecular activity into usable industrial treatment.
قد يفشل الجزيء الأعلى في ترتيب الحسابات الكمية كمنتج إذا كان قليل الذوبان أو غير ثابت أو ساماً أو غير متوافق أو لا يصل إلى السطح المبتل بالماء. تحول الصياغة النشاط الجزيئي إلى معالجة صناعية قابلة للاستخدام.

Original course diagram supporting this module. Conceptual—not measured data.رسم أصلي للمقرر يدعم هذه الوحدة. مفاهيمي وليس بيانات مقاسة.
Core concepts · المفاهيم الأساسية
Amines and protonation
الأمينات والبروتنة
Basic nitrogen sites may protonate in acid. Both neutral and protonated forms can contribute through different interactions.
قد تبرتن مواقع النيتروجين القاعدية في الحمض، ويمكن للصيغتين المتعادلة والمبرتنة أن تسهما بآليات مختلفة.
Heterocycles and π systems
الحلقات غير المتجانسة وأنظمة π
Azoles, imidazolines, and related structures can offer several donor sites and broad surface interaction.
قد توفر الأزولات والإيميدازولينات تراكيب متعددة المواقع ومساحة تفاعل كبيرة.
Sulfur-containing inhibitors
المثبطات المحتوية على الكبريت
Polarizable sulfur can interact strongly with some metals but may introduce odor, toxicity, or compatibility concerns.
قد يتفاعل الكبريت القابل للاستقطاب بقوة مع بعض المعادن لكنه قد يسبب مشكلات رائحة أو سمية أو توافق.
Hydrophobic architecture
البنية الكارهة للماء
Long chains can reduce water access and improve film persistence; excessive chain length can reduce solubility or cause residue.
تقلل السلاسل الطويلة وصول الماء وتحسن ثبات الغشاء، لكن الطول المفرط قد يخفض الذوبانية أو يسبب بقايا.
Aggregation
التجمع
Above a critical aggregation concentration, additional inhibitor may form micelles rather than proportionally increasing surface coverage.
فوق تركيز تجمع حرج قد تتكون مذيلات بدلاً من زيادة التغطية السطحية تناسبياً.

Key relationships · العلاقات الأساسية
Equation · المعادلة	Meaning · المعنى	
pH = pKₐ + log([B]/[BH⁺])	Henderson–Hasselbalch relationship.علاقة هندرسون–هاسلبالخ.	
ΔE = E_LUMO − E_HOMO	Frontier-orbital energy gap.فجوة طاقة المدارات الحدية.	
η = ΔE/2	Simple conceptual chemical hardness.الصلادة الكيميائية المفاهيمية البسيطة.	

Worked example · مثال محلولFor pKₐ = 5.5 at pH 2.5, [B]/[BH⁺] = 10⁻³, so the protonated form dominates. A mechanism discussion based only on the neutral molecule’s lone pair would be incomplete.
عند pKₐ = 5.5 وpH = 2.5 تكون [B]/[BH⁺] = 10⁻³، فتسود الصيغة المبرتنة. لذلك يكون التفسير المعتمد فقط على زوج إلكتروني في الجزيء المتعادل غير كامل.

Common misconception · مفهوم خاطئMisconception: “A lower HOMO–LUMO gap proves a better inhibitor.” Correction: the gap is one descriptor and does not include transport, surface state, speciation, or product constraints.
مفهوم خاطئ: «فجوة HOMO–LUMO الأصغر تثبت مثبطاً أفضل». التصحيح: الفجوة واصف واحد ولا تشمل الانتقال وحالة السطح والأنواع الكيميائية وقيود المنتج.

Learning activity · نشاط تعلمCompare two hypothetical molecules using protonation, solubility, donor accessibility, planarity, and environmental profile. Produce a ranked decision with stated uncertainty.
قارن جزيئين افتراضيين باستخدام البروتنة والذوبانية وإتاحة الذرات المانحة والاستواء والملف البيئي، ثم قدم ترتيباً مع عدم اليقين.

Quick mastery check · تحقق سريع من الإتقان
At pH far below pKₐ, a basic inhibitor is mainly:عندما يكون pH أقل بكثير من pKₐ يكون المثبط القاعدي غالباً:ProtonatedمبرتناًNeutralمتعادلًاMetallicمعدنياًCheck · تحقق

A hydrophobic chain can:يمكن للسلسلة الكارهة للماء أن:Improve barrier characterتحسن صفة الحاجزGuarantee solubilityتضمن الذوبانيةRemove all ionsتزيل كل الأيوناتCheck · تحقق

Quantum descriptors should be used as:يجب استخدام الواصفات الكمية بوصفها:Supporting evidenceأدلة مساندةA replacement for experimentsبديلاً للتجاربA toxicity certificateشهادة سميةCheck · تحقق

← Previous · السابقNext · التالي →

07

MODULE 07 · الوحدة 07
Inorganic Inhibitors and Oxyanion Passivation
المثبطات غير العضوية والتخميل بالأنيونات الأكسجينية
4 hSource basis: [1, neutral and alkaline inhibitors; 2, mechanisms and rare-earth approaches; 3, industrial formulations]

Mark complete · أكمل الوحدة☆ Bookmark · حفظ

Learning outcomes
Classify oxidizing passivators, nonoxidizing oxyanions, precipitation inhibitors, and scavengers.
Explain nitrite, phosphate, molybdate, silicate, zinc, and rare-earth mechanisms cautiously.
Use inhibitor-to-aggressive-ion ratios and solubility concepts.
Evaluate environmental and underdosing risks.
مخرجات التعلم
تصنيف المخمّلات المؤكسدة والأنيونات غير المؤكسدة ومثبطات الترسيب وماصات المتفاعلات.
شرح آليات النتريت والفوسفات والموليبدات والسيليكات والزنك والعناصر الأرضية النادرة بحذر.
استخدام نسبة المثبط إلى الأيون العدواني ومفاهيم الذوبانية.
تقييم المخاطر البيئية ومخاطر نقص الجرعة.
