Repository: prof-khaled/prof-khaled.github.io

# Prof. Dr. Khaled Fouad Khaled — Official Academic Website

نسخة GitHub المحدثة بتاريخ 23 يوليو 2026.

تتضمن النسخة 111 سجلًا في قائمة النشر العلمي، و18 مشروعًا بحثيًا ممولًا،
وقائمة موثقة لطلاب الماجستير والدكتوراه والباحثين المتعاونين، وصفحة مستقلة
للكتب والنشاط العلمي. تعرض الصور بنسب ثابتة باستخدام `object-fit: cover` لمنع
التمدد أو الضغط غير المتناسب.

الموقع الأكاديمي الرسمي للأستاذ الدكتور خالد فؤاد خالد، باللغتين العربية والإنجليزية.

## نسخة العمل وأدوات المالك

تحتوي جميع الصفحات في هذه النسخة على زر **Edit / تحرير**. يفتح الزر شريطًا
موحدًا لتعديل النصوص والعناوين والألوان والأحجام والقوائم والروابط والصور،
وإضافة كتل نصية أو حذفها، مع الحفظ المحلي وتنزيل ملف HTML المحدث. بعد انتهاء
مراجعة الموقع يمكن إزالة الأدوات من ملف `assets/site-public.js` لإنتاج النسخة
العامة النهائية.

يربط الموقع تلقائيًا أسماء جامعة عين شمس، وجامعة رايس، وجامعة الطائف، ومؤسسة
ويلش بمواقعها الرسمية عند ظهور هذه الأسماء في المحتوى.

## تحديث إحصاءات Google Scholar

تعرض كل صفحة بطاقة ثابتة للاستشهادات ومعامل هيرش، وتقرأ القيم من
`assets/scholar-stats.json`. تحاول آلية GitHub الموجودة في
`.github/workflows/update-scholar-stats.yml` تحديث الإحصاءات العامة يوميًا،
ويمكن تشغيلها يدويًا من تبويب **Actions**. بعد رفع الموقع لأول مرة، يجب تفعيل
GitHub Actions ومنح آلية العمل صلاحية القراءة والكتابة للمستودع.

قد يمنع Google Scholar الطلبات الآلية أحيانًا. في هذه الحالة تحتفظ الصفحة بآخر
قيم تم التحقق منها، وتظل البطاقة مرتبطة دائمًا بالملف الرسمي المباشر.

## صفحات الموقع

- `index.html` — فهرس الموقع وصفحة البداية الخاصة بـ GitHub Pages.
- `00-home-page.html` — الصفحة الرئيسية.
- `01-about-prof-khaled.html` — نبذة عن الأستاذ.
- `02-academic-career-education.html` — المسيرة الأكاديمية والتعليم.
- `03-research-scientific-expertise.html` — البحث العلمي والتخصصات.
- `04-publications.html` — المنشورات العلمية.
- `05-research-projects.html` — المشروعات البحثية.
- `06-research-group.html` — المجموعة البحثية والإشراف العلمي.
- `07-teaching-courses.html` — التدريس والمقررات والموارد التعليمية.
- `08-books-scientific-activity.html` — الكتب والنشاط العلمي.
- `GITHUB-UPLOAD-GUIDE-AR-EN.md` — دليل الرفع والتحديث.

يجب رفع مجلدات `images` و`assets` و`documents` مع ملفات HTML، مع الحفاظ على الأسماء والمواقع نفسها.

## تعديل صفحة منفردة

1. نزّل نسخة من المستودع أو افتح الملف المطلوب من GitHub.
2. عدّل ملف HTML مع عدم تغيير اسمه.
3. ارفع الملف المعدّل إلى مكانه نفسه داخل المستودع.
4. إذا أضفت صورة، ضعها داخل `images` واستخدم مسارًا نسبيًا مثل `images/photo.webp`.
5. انتظر دقيقة أو دقيقتين حتى تُحدّث GitHub Pages النسخة المنشورة.

## نشر الموقع على GitHub Pages

1. أنشئ مستودعًا جديدًا على GitHub.
2. ارفع **محتويات هذا المجلد** إلى المستوى الرئيسي للمستودع، وليس المجلد الخارجي نفسه.
3. افتح `Settings` ثم `Pages`.
4. في `Build and deployment` اختر `Deploy from a branch`.
5. اختر فرع `main` والمجلد `/(root)` ثم اضغط `Save`.
6. استخدم الرابط الذي تعرضه GitHub Pages بعد اكتمال النشر.

## ملاحظات مهمة

- جميع الروابط داخل الموقع نسبية، لذلك تعمل داخل مستودع مشروع GitHub Pages.
- هذه نسخة نشر نظيفة؛ حُذفت منها أدوات المالك والتحرير المحلي.
- لإجراء تعديل، عدّل ملف HTML المطلوب أو أرسله للمراجعة، ثم ارفعه إلى مكانه نفسه في المستودع.
- عداد الزيارات الحالي محلي على جهاز الزائر، وليس عدادًا عالميًا لجميع الزوار.
- تجنب تغيير أسماء الملفات أو المجلدات حتى لا تنكسر الروابط.
- احتفظ بنسخة احتياطية قبل استبدال أي صفحة منشورة.

## English

Upload the contents of this folder to the repository root. In GitHub, open **Settings → Pages**, choose **Deploy from a branch**, then select **main** and **/(root)**. Keep all filenames and relative folder paths unchanged.

File: COURSES/electrochemical-techniques-corrosion/index.html (part 1 of 5)
Electrochemical Techniques in Corrosion Science and Engineering | Prof. Dr. Khaled Fouad Khaled
Prof. Dr. Khaled Fouad KhaledOfficial Website · Academic Knowledge Hub · C03HomeKnowledge HubAcademic CoursesAI AssistanceENعEN+ع

Electrochemical Techniques in Corrosion Science and Engineering · Public academic course · English is the default view · Arabic and bilingual views are available above.
AI Course Assistanceالمساعدة الذكية للمقرر
Use the AI Course Assistant to interact with the course materials in NotebookLM. You can ask questions, request explanations, generate summaries, review key concepts, and explore topics based on the learning resources provided for this course.استخدم المساعد الذكي للمقرر للتفاعل مع مواد المقرر في NotebookLM. يمكنك طرح الأسئلة وطلب الشرح وإنشاء الملخصات ومراجعة المفاهيم الأساسية واستكشاف الموضوعات اعتماداً على مصادر التعلم المتاحة للمقرر.
AI Course Assistant ↗المساعد الذكي للمقرر ↗All AI Course Assistantsجميع المساعدين الذكيين
Note:ملاحظة: AI-generated responses should be used as a learning aid. Always verify important information against the official course materials and instructor guidance.ينبغي استخدام الإجابات التي يولدها الذكاء الاصطناعي كوسيلة مساعدة للتعلم، مع التحقق دائماً من المعلومات المهمة بالرجوع إلى مواد المقرر الرسمية وإرشادات المدرس.

Skip to content / الانتقال إلى المحتوى
KFKCorrosion Science Learningتعلم علم التآكل
Searchالعربية◐☰

HomeالرئيسيةDescription & ILOsالوصف والمخرجاتCourse mapخريطة المقررModulesالوحدات1Electrochemical nature of corrosion and Faraday’s lawالطبيعة الكهروكيميائية للتآكل وقانون فاراداي2Thermodynamics, electrode potentials and Pourbaix diagramsالديناميكا الحرارية وجهود الأقطاب ومخططات بوربيه3Electrode kinetics, Tafel behavior and mixed-potential theoryحركية الأقطاب وسلوك تافل ونظرية الجهد المختلط4Passivity, pitting and cyclic polarizationالخمول والتنقر والاستقطاب الدوري5Instrumentation, cells and measurement integrityالأجهزة والخلايا وسلامة القياس6DC techniques: OCP, steps, sweeps, cyclic voltammetry and galvanic currentتقنيات التيار المستمر: جهد الدائرة المفتوحة والخطوات والمسوح والفولتامترية الدورية والتيار الجلفاني7Linear polarization resistance and corrosion-rate calculationمقاومة الاستقطاب الخطي وحساب معدل التآكل8Electrochemical impedance spectroscopyمطيافية الممانعة الكهروكيميائية9Mass transport, hydrodynamics and rotating electrodesانتقال الكتلة والهيدروديناميكا والأقطاب الدوارة10Current and potential distributions, galvanic corrosion and cathodic protectionتوزيعات التيار والجهد والتآكل الجلفاني والحماية المهبطية11Electrochemical noise and stochastic localized-corrosion signalsالضوضاء الكهروكيميائية وإشارات التآكل الموضعي الاحتمالية12Localized electrochemical techniques: SVET, SRET, LEIS, SECM, microcells and WBEالتقنيات الكهروكيميائية الموضعية: SVET وSRET وLEIS وSECM والخلايا الدقيقة وWBE13Scanning Kelvin probe, semiconductor analysis, photoelectrochemistry and EQCMمجس كلفن الماسح وتحليل أشباه الموصلات والكهروضوئية وميزان الكوارتز الكهروكيميائي14Coatings, inhibitors, surface treatments, corrosion models and integrated diagnosisالطلاءات والمثبطات والمعالجات السطحية ونماذج التآكل والتشخيص المتكاملInteractive toolsالأدوات التفاعليةAssessmentالتقييمSources & evidenceالمصادر والأدلةReferencesالمراجعCourse progressتقدم المقرر 0/14

Graduate course website · bilingual learning environmentموقع مقرر دراسات عليا · بيئة تعلم ثنائية اللغة
Electrochemical Techniques in Corrosion Science and Engineeringالتقنيات الكهروكيميائية في علم وهندسة التآكل

A rigorous, technique-complete course connecting electrochemical theory, measurement design, signal interpretation and corrosion-engineering decisions. The learning path progresses from thermodynamics and kinetics through DC, LPR, EIS, transport, noise and local probes to integrated diagnosis and predictive modelling.مقرر شامل يربط النظرية الكهروكيميائية وتصميم القياس وتفسير الإشارة وقرارات هندسة التآكل. يتدرج المسار من الديناميكا الحرارية والحركية إلى تقنيات DC وLPR وEIS وانتقال الكتلة والضوضاء والمجسات الموضعية ثم التشخيص المتكامل والنمذجة التنبؤية.

Start courseابدأ المقررDownload guideتنزيل الدليلPrint / PDFطباعة / PDF

14modulesوحدة
56contact hoursساعة اتصال
94independent hoursساعة دراسة مستقلة
16original scientific visualsشكلاً علمياً أصلياً

Course identityهوية المقرر
CodeالرمزCSE 641
LevelالمستوىPostgraduate / advanced professionalدراسات عليا / مهني متقدم
Creditsالساعات المعتمدة4
Durationالمدة14 weeksأسبوعاً
FormatالنمطBlended — provisionalمدمج — مؤقت
Institution / instructorالمؤسسة / المدرسProvisional — institutional verification requiredمؤقت — يتطلب تحقق المؤسسة

Course description, scope and learning designوصف المقرر ونطاقه وتصميم التعلم

This course treats corrosion as a coupled interfacial, transport and materials problem. Students learn not merely to operate instruments, but to formulate a corrosion question, identify the observable that can answer it, design a valid cell and waveform, quantify error, and combine electrochemical evidence with surface, chemical and exposure data. The course emphasizes aqueous corrosion, passive alloys, localized corrosion, coatings, inhibition, galvanic systems and cathodic protection. High-temperature oxidation and environment-assisted cracking are introduced only where they affect electrochemical test interpretation.يعامل هذا المقرر التآكل كمشكلة مترابطة للواجهة والنقل والمواد. لا يتعلم الطالب تشغيل الأجهزة فحسب، بل صياغة سؤال التآكل وتحديد المشاهدة القادرة على الإجابة عنه وتصميم خلية وموجة صالحتين وتكميم الخطأ ودمج الدليل الكهروكيميائي مع بيانات السطح والكيمياء والتعرض. يركز المقرر على التآكل المائي والسبائك الخاملة والتآكل الموضعي والطلاءات والتثبيط والأنظمة الجلفانية والحماية المهبطية. ولا تُعرض الأكسدة عالية الحرارة والتشقق بمساعدة البيئة إلا حيث تؤثران في تفسير الاختبار الكهروكيميائي.

Prerequisitesالمتطلبات السابقة
Physical chemistry or electrochemistry, materials science, differential calculus, complex numbers and basic statistics. Provisional — institutional verification required.الكيمياء الفيزيائية أو الكهروكيمياء وعلم المواد والتفاضل والأعداد المركبة والإحصاء الأساسي. مؤقت — يتطلب تحقق المؤسسة.
Professional capabilityالقدرة المهنية
Method selection, test planning, standards-aware acquisition, artefact diagnosis, uncertainty, engineering reporting and ethical data stewardship.اختيار الطريقة وتخطيط الاختبار والجمع وفق المعايير وتشخيص الآثار وعدم اليقين والتقرير الهندسي والإدارة الأخلاقية للبيانات.
Safety and sustainabilityالسلامة والاستدامة
Electrical safety, acids and chlorides, mercury-containing references, hydrogen evolution, waste segregation, minimization of Cr(VI) and responsible use of accelerated tests.السلامة الكهربائية والأحماض والكلوريدات والمراجع المحتوية على الزئبق وتطور الهيدروجين وفرز النفايات وتقليل Cr(VI) والاستخدام المسؤول للاختبارات المعجلة.

Intended learning outcomesمخرجات التعلم المستهدفة
ILO	Measurable outcomeالمخرج القابل للقياس	Bloom levelمستوى بلوم	Modulesالوحدات	Learning activitiesأنشطة التعلم	Assessmentالتقييم	
ILO1	Explain electrochemical thermodynamics, kinetics, mass transport, passivity and mixed-potential theory in corrosion systems.شرح الديناميكا الحرارية والحركية وانتقال الكتلة والخمول ونظرية الجهد المختلط في أنظمة التآكل.	Understand/Analyze	M1–M14	Lectures, worked problems, laboratories, data critiqueمحاضرات ومسائل محلولة ومختبرات ونقد بيانات	Quizzes, labs, exams and capstoneاختبارات قصيرة ومختبرات وامتحانات ومشروع ختامي	
ILO2	Select a valid electrochemical technique for a stated corrosion question and justify the choice.اختيار تقنية كهروكيميائية صالحة لمسألة تآكل محددة وتبرير الاختيار.	Evaluate	M2–M14	Lectures, worked problems, laboratories, data critiqueمحاضرات ومسائل محلولة ومختبرات ونقد بيانات	Quizzes, labs, exams and capstoneاختبارات قصيرة ومختبرات وامتحانات ومشروع ختامي	
ILO3	Design three-electrode and specialized cells with appropriate reference, counter and working electrodes.تصميم خلايا ثلاثية الأقطاب وخلايا متخصصة مع اختيار أقطاب العمل والمرجع والمساعد.	Apply/Create	M3–M14	Lectures, worked problems, laboratories, data critiqueمحاضرات ومسائل محلولة ومختبرات ونقد بيانات	Quizzes, labs, exams and capstoneاختبارات قصيرة ومختبرات وامتحانات ومشروع ختامي	
ILO4	Acquire, process and critically validate polarization, LPR, EIS, noise and localized electrochemical data.جمع ومعالجة والتحقق النقدي من بيانات الاستقطاب وLPR وEIS والضوضاء والقياسات الموضعية.	Analyze/Evaluate	M4–M14	Lectures, worked problems, laboratories, data critiqueمحاضرات ومسائل محلولة ومختبرات ونقد بيانات	Quizzes, labs, exams and capstoneاختبارات قصيرة ومختبرات وامتحانات ومشروع ختامي	
ILO5	Calculate corrosion current, penetration rate, limiting current, impedance parameters and uncertainty.حساب تيار التآكل ومعدل الاختراق والتيار الحدي ومعلمات الممانعة وعدم اليقين.	Apply	M5–M14	Lectures, worked problems, laboratories, data critiqueمحاضرات ومسائل محلولة ومختبرات ونقد بيانات	Quizzes, labs, exams and capstoneاختبارات قصيرة ومختبرات وامتحانات ومشروع ختامي	
ILO6	Diagnose artefacts caused by uncompensated resistance, reference-electrode failure, nonstationarity, geometry and mass transport.تشخيص الآثار المصطنعة الناتجة عن مقاومة المحلول وفشل قطب المرجع وعدم الاستقرار والهندسة وانتقال الكتلة.	Analyze	M6–M14	Lectures, worked problems, laboratories, data critiqueمحاضرات ومسائل محلولة ومختبرات ونقد بيانات	Quizzes, labs, exams and capstoneاختبارات قصيرة ومختبرات وامتحانات ومشروع ختامي	
ILO7	Interpret electrochemical signatures of passivity, pitting, crevice corrosion, coatings, inhibition and galvanic coupling.تفسير البصمات الكهروكيميائية للخمول والتنقر والتآكل الشقي والطلاءات والتثبيط والاقتران الجلفاني.	Analyze	M7–M14	Lectures, worked problems, laboratories, data critiqueمحاضرات ومسائل محلولة ومختبرات ونقد بيانات	Quizzes, labs, exams and capstoneاختبارات قصيرة ومختبرات وامتحانات ومشروع ختامي	
ILO8	Perform laboratory measurements safely and document reproducible procedures and metadata.تنفيذ القياسات المختبرية بأمان وتوثيق إجراءات وبيانات وصفية قابلة لإعادة الإنتاج.	Apply	M8–M14	Lectures, worked problems, laboratories, data critiqueمحاضرات ومسائل محلولة ومختبرات ونقد بيانات	Quizzes, labs, exams and capstoneاختبارات قصيرة ومختبرات وامتحانات ومشروع ختامي	
ILO9	Integrate electrochemical results with surface, chemical, gravimetric and field evidence.دمج النتائج الكهروكيميائية مع الأدلة السطحية والكيميائية والوزنية والميدانية.	Evaluate	M9–M14	Lectures, worked problems, laboratories, data critiqueمحاضرات ومسائل محلولة ومختبرات ونقد بيانات	Quizzes, labs, exams and capstoneاختبارات قصيرة ومختبرات وامتحانات ومشروع ختامي	
ILO10	Communicate a defensible corrosion investigation in bilingual technical prose, figures and tables.عرض تحقيق تآكل قابل للدفاع عنه بنص تقني ثنائي اللغة وأشكال وجداول.	Create	M10–M14	Lectures, worked problems, laboratories, data critiqueمحاضرات ومسائل محلولة ومختبرات ونقد بيانات	Quizzes, labs, exams and capstoneاختبارات قصيرة ومختبرات وامتحانات ومشروع ختامي	
ILO11	Evaluate environmental, safety and ethical consequences of corrosion testing and mitigation.تقييم الآثار البيئية والسلامة والأخلاقية لاختبارات التآكل ووسائل الحد منه.	Evaluate	M11–M14	Lectures, worked problems, laboratories, data critiqueمحاضرات ومسائل محلولة ومختبرات ونقد بيانات	Quizzes, labs, exams and capstoneاختبارات قصيرة ومختبرات وامتحانات ومشروع ختامي	
ILO12	Use computational tools responsibly for simulation, fitting and uncertainty analysis without fabricating evidence.استخدام الأدوات الحاسوبية بمسؤولية للمحاكاة والملاءمة وتحليل عدم اليقين دون اختلاق أدلة.	Create/Evaluate	M12–M14	Lectures, worked problems, laboratories, data critiqueمحاضرات ومسائل محلولة ومختبرات ونقد بيانات	Quizzes, labs, exams and capstoneاختبارات قصيرة ومختبرات وامتحانات ومشروع ختامي	

All administrative details and ILO approval are provisional — institutional verification required.جميع التفاصيل الإدارية واعتماد مخرجات التعلم مؤقتة — تتطلب تحقق المؤسسة.
Course map and weekly deliveryخريطة المقرر والتنفيذ الأسبوعي

1Electrochemical nature of corrosion and Faraday’s lawالطبيعة الكهروكيميائية للتآكل وقانون فاراداي8 h2Thermodynamics, electrode potentials and Pourbaix diagramsالديناميكا الحرارية وجهود الأقطاب ومخططات بوربيه10 h3Electrode kinetics, Tafel behavior and mixed-potential theoryحركية الأقطاب وسلوك تافل ونظرية الجهد المختلط12 h4Passivity, pitting and cyclic polarizationالخمول والتنقر والاستقطاب الدوري12 h5Instrumentation, cells and measurement integrityالأجهزة والخلايا وسلامة القياس10 h6DC techniques: OCP, steps, sweeps, cyclic voltammetry and galvanic currentتقنيات التيار المستمر: جهد الدائرة المفتوحة والخطوات والمسوح والفولتامترية الدورية والتيار الجلفاني11 h7Linear polarization resistance and corrosion-rate calculationمقاومة الاستقطاب الخطي وحساب معدل التآكل9 h8Electrochemical impedance spectroscopyمطيافية الممانعة الكهروكيميائية13 h9Mass transport, hydrodynamics and rotating electrodesانتقال الكتلة والهيدروديناميكا والأقطاب الدوارة10 h10Current and potential distributions, galvanic corrosion and cathodic protectionتوزيعات التيار والجهد والتآكل الجلفاني والحماية المهبطية11 h11Electrochemical noise and stochastic localized-corrosion signalsالضوضاء الكهروكيميائية وإشارات التآكل الموضعي الاحتمالية9 h12Localized electrochemical techniques: SVET, SRET, LEIS, SECM, microcells and WBEالتقنيات الكهروكيميائية الموضعية: SVET وSRET وLEIS وSECM والخلايا الدقيقة وWBE13 h13Scanning Kelvin probe, semiconductor analysis, photoelectrochemistry and EQCMمجس كلفن الماسح وتحليل أشباه الموصلات والكهروضوئية وميزان الكوارتز الكهروكيميائي12 h14Coatings, inhibitors, surface treatments, corrosion models and integrated diagnosisالطلاءات والمثبطات والمعالجات السطحية ونماذج التآكل والتشخيص المتكامل14 h

Fourteen-week teaching planخطة تدريس لأربعة عشر أسبوعاً
Weekالأسبوع	Theory and analysisالنظرية والتحليل	Laboratory / activityالمختبر / النشاط	Moduleالوحدة	
1	Foundations; corrosion cell; Faraday conversionالأسس؛ خلية التآكل؛ تحويل فاراداي	Lab safety, reference-scale worksheetسلامة المختبر وورقة مقياس المرجع	M1	
2	Thermodynamics, Nernst equation and Pourbaix diagramsالديناميكا الحرارية ومعادلة نرنست ومخططات بوربيه	Reference-electrode conversion and E–pH exerciseتحويل أقطاب المرجع وتمرين E–pH	M2	
3	Kinetics, mixed potential and Tafel analysisالحركية والجهد المختلط وتحليل تافل	Polarization of steel under aerated/deaerated conditionsاستقطاب الفولاذ في ظروف مهوّاة ومنزوعة الهواء	M3	
4	Passivity and localized corrosionالخمول والتآكل الموضعي	Cyclic polarization and morphology confirmationالاستقطاب الدوري وتأكيد الشكل	M4	
5	Instrumentation and measurement integrityالأجهزة وسلامة القياس	Dummy cell, reference check and Ru measurementخلية وهمية وفحص المرجع وقياس Ru	M5	
6	DC techniques and galvanic couplingتقنيات DC والاقتران الجلفاني	OCP, steps, CV and ZRAOCP والخطوات وCV وZRA	M6	
7	LPR and corrosion-rate uncertaintyLPR وعدم يقين معدل التآكل	LPR by three acquisition modesLPR بثلاثة أنماط جمع	M7	
8	EIS fundamentals and validationأسس EIS والتحقق	Dummy-cell and bare/coated steel EISEIS لخلية وهمية وفولاذ عارٍ/مطلي	M8	
9	Mass transport and controlled flowانتقال الكتلة والجريان المضبوط	RDE Levich/Koutecký–Levich analysisتحليل RDE ليفيتش/كوتيتسكي–ليفيتش	M9	
10	Spatial distributions and cathodic protectionالتوزيعات المكانية والحماية المهبطية	Potential mapping and IR-drop correctionرسم الجهد وتصحيح هبوط IR	M10	
11	Electrochemical noiseالضوضاء الكهروكيميائية	Time-series, PSD and wavelet analysisتحليل السلسلة الزمنية وPSD والمويجات	M11	
12	Localized scanning and microcellsالمسح الموضعي والخلايا الدقيقة	Local map registration with microscopyتسجيل الخريطة الموضعية مع المجهر	M12	
13	SKP, semiconductor methods and EQCMSKP وطرق أشباه الموصلات وEQCM	Mott–Schottky and mass–charge exerciseتمرين موت–شوتكي والكتلة–الشحنة	M13	
14	Integrated diagnosis and capstone defenseالتشخيص المتكامل والدفاع الختامي	Team investigation and bilingual oral defenseتحقيق جماعي ودفاع شفهي ثنائي اللغة	M14	

1
Electrochemical nature of corrosion and Faraday’s lawالطبيعة الكهروكيميائية للتآكل وقانون فاراداي
Estimated study time: 8 hزمن الدراسة المقدر: 8 h

Rationale and learning pathwayالمبرر ومسار التعلم
Corrosion measurements become meaningful only when the student can connect electrons, ions, reaction stoichiometry and engineering damage. This module establishes that connection and defines the reporting conventions used throughout the course.لا تصبح قياسات التآكل ذات معنى إلا عندما يربط الطالب بين الإلكترونات والأيونات وستويكيومترية التفاعل والضرر الهندسي. تؤسس هذه الوحدة هذا الربط وتحدد اصطلاحات عرض النتائج المستخدمة في المقرر.
Prerequisite: mastery of preceding modules or equivalent.المتطلب: إتقان الوحدات السابقة أو ما يعادلها.Outcomes: ILO1–ILO12 as mapped in the alignment table.المخرجات: ILO1–ILO12 وفق جدول المواءمة.

Figure 1. الشكل 1. The coupled anodic and cathodic corrosion cellخلية التآكل المقترنة بين المصعد والمهبطOriginal explanatory SVG drawn for this course from relationships in the cited sources; not experimental data.رسم SVG تفسيري أصلي أُعد للمقرر من العلاقات في المصادر المذكورة؛ وليس بيانات تجريبية.
Chemical versus electrochemical changeالتغير الكيميائي مقابل الكهروكيميائي
An electrochemical reaction changes oxidation state and therefore transfers electrons across an interface. Metal dissolution is an oxidation half-reaction, while oxygen reduction, hydrogen evolution or reduction of another oxidant is a cathodic half-reaction. The two half-reactions may occur micrometres apart on one surface or on physically separated components, but charge conservation requires their total rates to balance at open circuit.التفاعل الكهروكيميائي يغيّر حالة الأكسدة ولذلك ينقل إلكترونات عبر سطح فاصل. ذوبان المعدن نصف تفاعل أكسدة، بينما اختزال الأكسجين أو تطور الهيدروجين أو اختزال مؤكسد آخر هو نصف تفاعل مهبطي. قد يحدث النصفان على مسافات ميكرومترية فوق السطح نفسه أو على مكونات منفصلة، لكن حفظ الشحنة يفرض تساوي المعدلين الكليين عند الدائرة المفتوحة.
Four elements are necessary for sustained aqueous corrosion: an anodic site, a cathodic site, an ionic path in the electrolyte and an electronic path in the metal or an external conductor. Corrosion control can be classified by which element it interrupts: coatings impede ionic access, inhibitors slow one or both partial reactions, electrical isolation breaks the electron path, and cathodic protection deliberately redistributes current.يلزم لاستمرار التآكل المائي أربعة عناصر: موقع مصعدي، وموقع مهبطي، ومسار أيوني في الإلكتروليت، ومسار إلكتروني في المعدن أو موصل خارجي. ويمكن تصنيف وسائل الحماية وفق العنصر الذي تعوقه؛ فالطلاءات تحد من الوصول الأيوني، والمثبطات تبطئ أحد التفاعلين الجزئيين أو كليهما، والعزل الكهربائي يقطع مسار الإلكترونات، والحماية المهبطية تعيد توزيع التيار عمداً.
Source note. [1, PDF pp. 1–3]ملاحظة المصدر. [1, PDF pp. 1–3]
Faraday’s laws and engineering corrosion rateقوانين فاراداي ومعدل التآكل الهندسي
Faraday’s law converts electrical charge into amount of reacted material. It is powerful because current can be measured over a very wide dynamic range and because its time integral is directly related to moles of electrons. The conversion is valid only when the measured current is assigned to a known reaction with a known electron number and current efficiency.يربط قانون فاراداي الشحنة الكهربائية بكمية المادة المتفاعلة. وتنبع قوته من إمكان قياس التيار عبر مدى ديناميكي واسع ومن ارتباط تكامله الزمني مباشرة بعدد مولات الإلكترونات. ولا يصح التحويل إلا إذا نُسب التيار المقاس إلى تفاعل معلوم وعدد إلكترونات معلوم وكفاءة تيار معروفة.
Current and current density must not be confused. Current is conserved through a galvanic circuit; current density depends on the area over which that current enters or leaves. A small anode connected to a large cathode can therefore sustain a very high anodic current density and severe penetration even when the total galvanic current appears modest.يجب عدم الخلط بين التيار وكثافة التيار. فالتيار محفوظ في الدائرة الجلفانية، أما كثافة التيار فتعتمد على المساحة التي يدخل عبرها التيار أو يخرج منها. لذلك يمكن لمصعد صغير موصول بمهبط كبير أن يتحمل كثافة تيار مصعدية مرتفعة واختراقاً شديداً حتى لو بدا التيار الجلفاني الكلي محدوداً.
m = (Q M)/(nF)  and  \dot{x} = i M/(nFρ)
The first expression gives reacted mass; the second gives uniform penetration rate from current density.يعطي التعبير الأول كتلة المادة المتفاعلة، ويعطي الثاني معدل الاختراق المنتظم من كثافة التيار.
Symbol	Meaning / units	المعنى / الوحدات	
m	mass, g	الكتلة، غ	
Q	charge, C	الشحنة، كولوم	
M	molar mass, g mol⁻¹	الكتلة المولية، غ مول⁻¹	
n	electrons per metal atom	عدد الإلكترونات لكل ذرة معدن	
F	96485 C mol⁻¹	96485 كولوم مول⁻¹	
i	current density, A cm⁻²	كثافة التيار، أمبير سم⁻²	
ρ	density, g cm⁻³	الكثافة، غ سم⁻³	

Validity: Uniform attack, known valence and 100% current efficiency.شروط الصلاحية: تآكل منتظم وحالة تكافؤ معلومة وكفاءة تيار 100%.

Source note. [1, PDF pp. 4–6]; [8]ملاحظة المصدر. [1, PDF pp. 4–6]; [8]
Potential, current and sign conventionsالجهد والتيار واصطلاحات الإشارة
Electrode potential is never measured absolutely; it is measured relative to a reference electrode. In this course anodic current density is reported as positive and cathodic current density as negative unless a source explicitly uses another convention. Potentials must always state the reference scale, temperature and electrolyte.لا يُقاس جهد القطب بصورة مطلقة، بل بالنسبة إلى قطب مرجعي. في هذا المقرر تُعرض كثافة التيار المصعدي بإشارة موجبة وكثافة التيار المهبطي بإشارة سالبة ما لم يستخدم المصدر اصطلاحاً آخر. ويجب دائماً ذكر مقياس المرجع ودرجة الحرارة والإلكتروليت.
Reproducible reporting also requires the exposed geometric area, whether ohmic-drop correction was applied, the scan direction and rate, and whether data are raw, corrected, fitted or simulated. ASTM G3 provides conventions that make data from different laboratories comparable.يتطلب العرض القابل لإعادة الإنتاج أيضاً ذكر المساحة الهندسية المكشوفة، وما إذا صُحح هبوط الجهد الأومي، واتجاه المسح وسرعته، وما إذا كانت البيانات خاماً أو مصححة أو ملائمة أو محاكاة. ويوفر ASTM G3 اصطلاحات تسهّل مقارنة نتائج المختبرات المختلفة.
Source note. [4]ملاحظة المصدر. [4]

Worked example: Faraday conversion for ironمثال محلول: تحويل فاراداي للحديد
A carbon-steel surface dissolves uniformly as Fe → Fe²⁺ + 2e⁻ at an average current density of 8.0 μA cm⁻². Estimate the penetration rate in mm y⁻¹ using M = 55.85 g mol⁻¹ and ρ = 7.87 g cm⁻³.يذوب سطح من الفولاذ الكربوني بانتظام وفق Fe → Fe²⁺ + 2e⁻ عند كثافة تيار متوسطة 8.0 ميكروأمبير سم⁻². قدّر معدل الاختراق بوحدة مم سنة⁻¹ باستخدام M = 55.85 غ مول⁻¹ وρ = 7.87 غ سم⁻³.

Insert i = 8.0×10⁻⁶ A cm⁻² into \dot{x}=iM/(nFρ).
The result is in cm s⁻¹; multiply by 10 mm cm⁻¹ and 31,536,000 s y⁻¹.
Retain two significant figures because the electrochemical current is the limiting measurement.
Answer: Approximately 0.093 mm y⁻¹. This is an average uniform rate; it does not predict pit depth.

عوّض i = 8.0×10⁻⁶ أمبير سم⁻² في العلاقة \dot{x}=iM/(nFρ).
تكون النتيجة بوحدة سم ث⁻¹؛ اضرب في 10 مم سم⁻¹ وفي 31,536,000 ث سنة⁻¹.
احتفظ برقمين معنويين لأن قياس التيار هو العامل المحدد للدقة.
الإجابة: نحو 0.093 مم سنة⁻¹. وهذا معدل منتظم متوسط ولا يتنبأ بعمق الحفر.

Practical / laboratory activityنشاط عملي / مختبري
Laboratory 1: prepare five metals, measure open-circuit potentials in 3.5 wt% NaCl against two reference electrodes, convert both series to the SHE scale, and verify that the rankings agree within the stated uncertainty. Record stabilization time, solution temperature and surface preparation.المختبر 1: جهّز خمسة معادن، وقِس جهود الدائرة المفتوحة في محلول NaCl بتركيز 3.5% وزناً باستخدام قطبين مرجعيين، ثم حوّل السلسلتين إلى مقياس قطب الهيدروجين القياسي وتحقق من توافق الترتيب ضمن عدم اليقين المعلن. سجّل زمن الاستقرار ودرجة حرارة المحلول وتحضير السطح.

Engineering caseحالة هندسية
A steel fastener electrically coupled to a large copper sheet in seawater illustrates area-ratio risk. The couple potential lies between the separate corrosion potentials, but the small steel area carries nearly the whole anodic current, so its local penetration can be high.يوضح مسمار فولاذي موصول كهربائياً بصفيحة نحاس كبيرة في ماء البحر خطر نسبة المساحات. يقع جهد الزوج بين جهدي التآكل المنفصلين، لكن المساحة الصغيرة من الفولاذ تحمل تقريباً كامل التيار المصعدي، ولذلك قد يكون اختراقها الموضعي مرتفعاً.

Common misconceptions and examination errorsمفاهيم خاطئة وأخطاء امتحانية شائعة
“Zero measured external current means zero corrosion.” At open circuit, internal anodic and cathodic currents can both be large while their algebraic sum is zero.«انعدام التيار الخارجي المقاس يعني انعدام التآكل». عند الدائرة المفتوحة قد يكون التياران المصعدي والمهبطي الداخليان كبيرين بينما مجموعهما الجبري صفر.
“Current and current density are interchangeable.” They are not when electrode areas differ.«التيار وكثافة التيار مترادفان». ليسا كذلك عندما تختلف مساحات الأقطاب.

Module summary and revision takeawayملخص الوحدة وخلاصة المراجعة
Corrosion is a coupled charge-transfer process. Faraday’s law links charge to material loss, but valid engineering interpretation requires reaction stoichiometry, area, current efficiency and an explicit reference scale.التآكل عملية مقترنة لنقل الشحنة. يربط قانون فاراداي الشحنة بفقد المادة، لكن التفسير الهندسي الصحيح يتطلب معرفة ستويكيومترية التفاعل والمساحة وكفاءة التيار ومقياس المرجع صراحة.

Knowledge checkاختبار المعرفة
1. Which quantity is conserved in a galvanic couple?1. أي كمية تكون محفوظة في زوج جلفاني؟Current density at each surfaceكثافة التيار على كل سطحTotal current through the circuitالتيار الكلي في الدائرةCorrosion potential of each uncoupled metalجهد تآكل كل معدن قبل الاقتران
2. Why can Faraday conversion overestimate metal loss?2. لماذا قد يبالغ تحويل فاراداي في تقدير فقد المعدن؟The reference electrode is too positiveلأن قطب المرجع موجب جداًPart of the current may drive another reactionلأن جزءاً من التيار قد يشغّل تفاعلاً آخرThe exposed area is always irrelevantلأن المساحة المكشوفة غير مهمة دائماً
Check answersتحقق من الإجابات
Source note. Primary structure: Kelly et al. [1], Chapter 1, especially PDF pp. 1–6 and Figure 1 on PDF p. 3. Supporting clarification: Dornbusch [3], Chapter 1, pp. 1–16.ملاحظة المصدر. الهيكل الأساسي: Kelly وآخرون [1]، الفصل الأول، ولا سيما صفحات PDF 1–6 والشكل 1 في صفحة PDF 3. توضيح داعم: Dornbusch [3]، الفصل الأول، ص 1–16.

 Mark module completeعلّم الوحدة كمكتملة

2
Thermodynamics, electrode potentials and Pourbaix diagramsالديناميكا الحرارية وجهود الأقطاب ومخططات بوربيه
Estimated study time: 10 hزمن الدراسة المقدر: 10 h

Rationale and learning pathwayالمبرر ومسار التعلم
Thermodynamics defines which reactions and phases are possible and provides the reference framework for all subsequent kinetic measurements. The module emphasizes correct reference-electrode practice and the limitations of equilibrium diagrams.تحدد الديناميكا الحرارية التفاعلات والأطوار الممكنة وتوفر الإطار المرجعي لجميع القياسات الحركية اللاحقة. تركز الوحدة على الممارسة الصحيحة لقطب المرجع وحدود مخططات الاتزان.
Prerequisite: mastery of preceding modules or equivalent.المتطلب: إتقان الوحدات السابقة أو ما يعادلها.Outcomes: ILO1–ILO12 as mapped in the alignment table.المخرجات: ILO1–ILO12 وفق جدول المواءمة.

Figure 2. الشكل 2. Thermodynamic domains in potential–pH spaceمناطق الديناميكا الحرارية في فضاء الجهد–الأس الهيدروجينيOriginal explanatory SVG drawn for this course from relationships in the cited sources; not experimental data.رسم SVG تفسيري أصلي أُعد للمقرر من العلاقات في المصادر المذكورة؛ وليس بيانات تجريبية.
Gibbs energy and reversible potentialطاقة غيبس والجهد العكوس
A spontaneous overall reaction has a negative Gibbs free-energy change. For an electrochemical cell, the maximum reversible electrical work is related to the cell potential. Sign errors are common because some texts write the half-reaction as reduction and others as oxidation; the safest practice is to write the balanced overall reaction first and then apply a consistent sign convention.يكون تغير طاقة غيبس للتفاعل الكلي التلقائي سالباً. وفي الخلية الكهروكيميائية يرتبط الشغل الكهربائي العكوس الأقصى بجهد الخلية. تكثر أخطاء الإشارة لأن بعض المراجع تكتب نصف التفاعل كاختزال وأخرى كأكسدة؛ وأأمن ممارسة هي كتابة التفاعل الكلي الموزون أولاً ثم تطبيق اصطلاح إشارة ثابت.
The standard potential tabulates equilibrium values for unit activities at a stated temperature, normally 298.15 K. Corrosion environments are rarely standard, so activities, gas partial pressures and pH must be introduced through the Nernst equation. Thermodynamic feasibility does not guarantee an observable rate; an aluminium surface can be strongly driven to oxidize while remaining protected by a slow-growing passive film.يمثل الجهد القياسي قيم الاتزان عند فعاليات تساوي الواحد ودرجة حرارة محددة، عادة 298.15 كلفن. ونادراً ما تكون بيئات التآكل قياسية، ولذلك تُدخل الفعاليات وضغوط الغازات والأس الهيدروجيني بواسطة معادلة نرنست. ولا تعني الإمكانية الديناميكية الحرارية بالضرورة معدل تفاعل ملحوظ؛ فقد يكون الألومنيوم مدفوعاً بقوة للأكسدة لكنه يظل محمياً بغشاء خامل بطيء النمو.
ΔG = −nFEcell  E = E° − (RT/nF) ln Q
The first relation links cell potential to reaction free energy; the second adjusts equilibrium potential for non-standard activities.تربط العلاقة الأولى جهد الخلية بطاقة التفاعل الحرة، وتصحح الثانية جهد الاتزان للفعاليات غير القياسية.
Symbol	Meaning / units	المعنى / الوحدات	
Q	reaction quotient, dimensionless	حاصل التفاعل، بلا أبعاد	
R	8.314 J mol⁻¹ K⁻¹	8.314 جول مول⁻¹ كلفن⁻¹	
T	absolute temperature, K	درجة الحرارة المطلقة، كلفن	

Validity: Equilibrium, defined activities and a balanced reaction.شروط الصلاحية: اتزان وفعاليات محددة وتفاعل موزون.

Source note. [1, Ch. 2]ملاحظة المصدر. [1, Ch. 2]
Reference electrodes and scale conversionأقطاب المرجع وتحويل المقاييس
A reference electrode supplies a stable, known interfacial potential so that changes in the measured cell voltage can be assigned to the working electrode. Common aqueous references include Ag/AgCl, saturated calomel and Hg/Hg₂SO₄. Selection is not only a matter of numerical potential: the filling solution can contaminate the test electrolyte, the junction can clog, and temperature alters the reference value.يوفر قطب المرجع جهداً سطحياً ثابتاً ومعلوماً بحيث تُنسب تغيرات جهد الخلية المقاس إلى قطب العمل. ومن المراجع المائية الشائعة Ag/AgCl والكالومل المشبع وHg/Hg₂SO₄. ولا يقتصر الاختيار على القيمة العددية للجهد؛ فقد يلوث محلول الملء إلكتروليت الاختبار، وقد تنسد الوصلة، كما تغيّر درجة الحرارة قيمة المرجع.
Best practice is to maintain a laboratory standard, check working reference electrodes before and after critical experiments, place the Luggin tip close enough to reduce uncompensated resistance but not so close that it distorts current distribution, and report the conversion used. A stable difference of only a few millivolts between nominally identical references is often expected; drift or slow equilibration signals maintenance or contamination problems.تتضمن الممارسة الجيدة الاحتفاظ بمرجع مختبري قياسي، وفحص أقطاب المرجع العاملة قبل التجارب الحرجة وبعدها، ووضع طرف لوغن قريباً بما يكفي لتقليل المقاومة غير المعوضة من دون تشويه توزيع التيار، وذكر معادلة التحويل المستخدمة. ويُتوقع فرق ثابت لا يتجاوز بضعة ميلي فولت بين مراجع متماثلة اسمياً؛ أما الانجراف أو بطء الاتزان فيشير إلى حاجة للصيانة أو وجود تلوث.

Principleالمبدأ
A second equilibrium interface converts an unmeasurable absolute interfacial potential into a measurable cell voltage.تحول واجهة اتزان ثانية الجهد المطلق غير القابل للقياس إلى جهد خلية قابل للقياس.

Procedureالإجراء
Measure the reference against a verified laboratory standard in a compatible bridge electrolyte; record temperature and polarity.قِس المرجع مقابل معيار مختبري موثوق في إلكتروليت جسر متوافق وسجّل درجة الحرارة والقطبية.

Outputs and interpretationالمخرجات والتفسير
A reference offset and stability record; converted potentials on SHE or another declared scale.إزاحة المرجع وسجل ثباته؛ وجهود محولة إلى SHE أو مقياس معلن آخر.

Limitations and artefactsالقيود والآثار المصطنعة
Junction potentials, chloride leakage, mercury contamination, drying, bubbles and temperature gradients.جهود الوصلة وتسرب الكلوريد وتلوث الزئبق والجفاف والفقاعات وتدرجات الحرارة.

Source note. [1, Ch. 2, reference-electrode section]ملاحظة المصدر. [1, Ch. 2, reference-electrode section]
Pourbaix diagrams: construction and interpretationمخططات بوربيه: البناء والتفسير
An E–pH diagram superimposes equilibrium lines for metal, aqueous ions, oxides and hydroxides. Horizontal lines correspond to reactions without H⁺ or OH⁻; vertical lines are chemical acid–base or solubility equilibria without electron transfer; sloped lines contain both electrons and protons. Water stability lines indicate conditions where hydrogen or oxygen evolution is thermodynamically possible.يجمع مخطط E–pH خطوط اتزان المعدن والأيونات المائية والأكاسيد والهيدروكسيدات. تمثل الخطوط الأفقية تفاعلات لا تحتوي H⁺ أو OH⁻، وتمثل الخطوط الرأسية اتزانات حمض-قاعدة أو ذوبانية كيميائية بلا نقل إلكترون، بينما تحتوي الخطوط المائلة إلكترونات وبروتونات معاً. وتحدد خطوط ثبات الماء الظروف التي يصبح فيها تطور الهيدروجين أو الأكسجين ممكناً ديناميكياً.
The labels immunity, corrosion and passivity refer to the thermodynamically stable species, not to a guaranteed engineering state. The diagram normally assumes chosen dissolved-ion activities, pure phases and equilibrium. It does not include kinetics, film defects, chloride complexation unless explicitly constructed, local chemistry inside pits, flow, stress or microbial effects. Therefore it is a hypothesis map that guides experiments, not a standalone life-prediction tool.تشير تسميات المناعة والتآكل والخمول إلى الأنواع المستقرة ديناميكياً لا إلى حالة هندسية مضمونة. يفترض المخطط عادة فعاليات محددة للأيونات الذائبة وأطواراً نقية واتزاناً. ولا يشمل الحركية أو عيوب الأغشية أو تعقيد الكلوريد إلا إذا أُدرج صراحة، ولا الكيمياء الموضعية داخل الحفر أو الجريان أو الإجهاد أو التأثيرات الميكروبية. لذلك فهو خريطة فرضيات توجه التجارب وليس أداة مستقلة للتنبؤ بالعمر.
Source note. [1, Ch. 2]ملاحظة المصدر. [1, Ch. 2]

Worked example: Convert an Ag/AgCl potentialمثال محلول: تحويل جهد Ag/AgCl
A stainless-steel specimen has E = −0.120 V versus Ag/AgCl (saturated KCl) at 25 °C. Using EAg/AgCl = +0.197 V versus SHE, express the potential versus SHE.لعيّنة فولاذ لا يصدأ جهد E = −0.120 فولت مقابل Ag/AgCl (KCl مشبع) عند 25 °م. باستخدام EAg/AgCl = +0.197 فولت مقابل SHE، عبّر عن الجهد مقابل SHE.

Write the measured cell relation: E(WE vs SHE) = E(WE vs Ag/AgCl) + E(Ag/AgCl vs SHE).
Substitute −0.120 + 0.197 V.
Report the reference type and temperature with the result.
Answer: +0.077 V vs SHE at 25 °C.

اكتب علاقة الخلية المقاسة: E(WE مقابل SHE) = E(WE مقابل Ag/AgCl) + E(Ag/AgCl مقابل SHE).
عوّض −0.120 + 0.197 فولت.
اذكر نوع المرجع ودرجة الحرارة مع النتيجة.
الإجابة: +0.077 فولت مقابل SHE عند 25 °م.

Practical / laboratory activityنشاط عملي / مختبري
Laboratory 2: verify two reference electrodes against a laboratory standard, construct a conversion number line, then measure OCP of carbon steel while deliberately changing reference-tip distance. Separate genuine electrode drift from added iR error by repeating at near-zero current and under polarization.المختبر 2: تحقق من قطبين مرجعيين مقابل معيار مختبري، وأنشئ خط تحويل عددي، ثم قِس جهد الدائرة المفتوحة للفولاذ الكربوني مع تغيير مسافة طرف المرجع عمداً. ميّز انجراف القطب الحقيقي عن خطأ iR المضاف بتكرار القياس عند تيار قريب من الصفر وتحت الاستقطاب.

Engineering caseحالة هندسية
A copper water line may lie in a thermodynamic domain where Cu₂O is stable, yet ammonia, chloride or high flow can destabilize the protective film. The Pourbaix diagram correctly identifies possible phases but does not capture every ligand or transport process.قد يقع أنبوب ماء نحاسي في مجال ديناميكي تكون فيه Cu₂O مستقرة، لكن الأمونيا أو الكلوريد أو الجريان العالي قد يزعزع الغشاء الواقي. يحدد مخطط بوربيه الأطوار الممكنة بصورة صحيحة لكنه لا يصف كل ليغاند أو عملية نقل.

Common misconceptions and examination errorsمفاهيم خاطئة وأخطاء امتحانية شائعة
“A Pourbaix diagram predicts corrosion rate.” It predicts equilibrium stability only.«مخطط بوربيه يتنبأ بمعدل التآكل». هو يتنبأ بثبات الاتزان فقط.
“Reference electrodes are passive wires with fixed voltage.” They are electrochemical systems requiring maintenance and ionic communication.«قطب المرجع سلك خامل ذو جهد ثابت». هو نظام كهروكيميائي يحتاج إلى صيانة واتصال أيوني.

Module summary and revision takeawayملخص الوحدة وخلاصة المراجعة
Thermodynamics supplies direction and possible phases. Reference electrodes place measurements on a reproducible scale, while Pourbaix diagrams organize equilibrium possibilities that must be tested against kinetics and local environmental conditions.توفر الديناميكا الحرارية اتجاه التفاعل والأطوار الممكنة. وتضع أقطاب المرجع القياسات على مقياس قابل لإعادة الإنتاج، بينما تنظم مخططات بوربيه احتمالات الاتزان التي يجب اختبارها في ضوء الحركية والظروف البيئية الموضعية.

Knowledge checkاختبار المعرفة
1. What does a sloped line on a Pourbaix diagram usually indicate?1. ماذا يدل الخط المائل عادة في مخطط بوربيه؟A reaction involving both electrons and protonsتفاعل يشمل إلكترونات وبروتونات معاًA purely mechanical transitionتحول ميكانيكي صرفA constant corrosion rateمعدل تآكل ثابت
2. Which practice best detects reference-electrode drift?2. أي ممارسة تكشف انجراف قطب المرجع على أفضل وجه؟Increase scan rateزيادة سرعة المسحCompare it periodically with a laboratory standardمقارنته دورياً بمعيار مختبريUse a larger counter electrode onlyاستخدام قطب مساعد أكبر فقط
Check answersتحقق من الإجابات
Source note. Primary source: Kelly et al. [1], Chapter 2, PDF pp. 1–24 for reversible potentials, reference electrodes and E–pH diagrams. Supporting treatment: Dornbusch [3], pp. 1–16.ملاحظة المصدر. المصدر الأساسي: Kelly وآخرون [1]، الفصل الثاني، صفحات PDF 1–24 للجهود العكوسة وأقطاب المرجع ومخططات E–pH. معالجة داعمة: Dornbusch [3]، ص 1–16.

 Mark module completeعلّم الوحدة كمكتملة

3
Electrode kinetics, Tafel behavior and mixed-potential theoryحركية الأقطاب وسلوك تافل ونظرية الجهد المختلط
Estimated study time: 12 hزمن الدراسة المقدر: 12 h

Rationale and learning pathwayالمبرر ومسار التعلم
Kinetic interpretation converts “can corrosion occur?” into “how fast and which partial reaction controls it?” This module develops the Butler–Volmer/Tafel framework and uses mixed-potential diagrams to reason about inhibitors, aeration, area effects and galvanic coupling.يحوّل التفسير الحركي سؤال «هل يمكن أن يحدث التآكل؟» إلى «ما سرعته وأي تفاعل جزئي يتحكم فيه؟». تطور الوحدة إطار بتلر–فولمر/تافل وتستخدم مخططات الجهد المختلط لفهم المثبطات والتهوية وتأثير المساحة والاقتران الجلفاني.
Prerequisite: mastery of preceding modules or equivalent.المتطلب: إتقان الوحدات السابقة أو ما يعادلها.Outcomes: ILO1–ILO12 as mapped in the alignment table.المخرجات: ILO1–ILO12 وفق جدول المواءمة.

Figure 3. الشكل 3. Intersection of anodic and cathodic polarization branchesتقاطع فرعي الاستقطاب المصعدي والمهبطيOriginal explanatory SVG drawn for this course from relationships in the cited sources; not experimental data.رسم SVG تفسيري أصلي أُعد للمقرر من العلاقات في المصادر المذكورة؛ وليس بيانات تجريبية.
Activation polarization and Butler–Volmer kineticsاستقطاب التنشيط وحركية بتلر–فولمر
Charge transfer requires crossing an activation-energy barrier. Changing electrode potential changes the interfacial electric field and therefore the forward and reverse activation barriers. Butler–Volmer kinetics describes the net current as the difference between anodic and cathodic partial currents. Close to equilibrium both terms matter; at sufficiently large overpotential one exponential dominates and a linear Tafel relation appears on an E versus log|i| plot.يتطلب نقل الشحنة عبور حاجز لطاقة التنشيط. ويغير جهد القطب المجال الكهربائي عند الواجهة ومن ثم حواجز التنشيط الأمامية والعكسية. تصف حركية بتلر–فولمر التيار الصافي بوصفه فرق التيارين الجزئيين المصعدي والمهبطي. قرب الاتزان يكون الحدّان مهمين، وعند فرط جهد كافٍ يهيمن أحد الحدين الأسيين فتظهر علاقة تافل خطية على مخطط E مقابل log|i|.
